Repository: AndreHb/PyBaMM_Fork

File: scripts/testing/Laborzelle/OCV_3electrode/Li_halfcell/Negative/GITT-OCV_aGr_A9D15_E-x.txt
x(ch)	E/V(ch)	x(dch)	E/V(dch)
0.02335	0.89036 0.78528	0.08866
0.06825	0.26276 0.74039	0.09064
0.11315	0.21134 0.69549	0.09155
0.15805	0.18708 0.65059	0.09186 
0.20294	0.15168 0.60569	0.09216
0.24784	0.13169 0.56079	0.09216
0.29274	0.12787 0.51589	0.10941
0.33764	0.12711 0.47099	0.13062
0.38254	0.12635 0.4261	0.13214
0.42744	0.12512 0.3812	0.13291
0.47233	0.12299 0.3363	0.13352
0.51723	0.1059 0.2914	0.13489
0.56213	0.08835 0.2465	0.14237 
0.60703	0.08866 0.2016	0.16281
0.65193	0.08866 0.15671	0.20081
0.69683	0.08881 0.11181	0.21836
0.74173	0.08881 0.06691	0.27268
0.78556	0.08866 0.02252	0.85557

File: scripts/testing/Laborzelle/OCV_3electrode/Li_halfcell/Negative/VM_221117_A9D15_pOCV_GITT019.txt (part 1 of 83)
Today's Date:	28 November 2022	Date of Test:	17 November 2022, 02:26:00 PM
Filename:	VM_221117_A9D15_pOCV_GITT	Tester Channel:	19
Procedure:	VM_aGr-Li_GITT-OCV_pseudoOCV.000	Description:	aGr/Li HC: 5h rest + form + pseudo-OCV + GITT
Comment:	VM_221117_A9D15_pOCV_GITT aGr/Li 70 µL LP572
Rec	Cycle	Step	Test Time (sec)	Step Time (sec)	Capacity	Energy	Current	Voltage	MD	ES	DPT Time	ACImp/Ohms	DCIR/Ohms	Aux #1	 Units	VAR1	VAR2	VAR3	VAR4	
1	0	1	0	0	0	0	0	2.522469	R	0	11/17/2022 14:26:00	0.00000	0.00000	-0.00013	 V  	0.00000	0.00000	0.00000	0.00000	
2	0	1	30	30	0	0	0	2.523537	R	1	11/17/2022 14:26:29	0.00000	0.00000	0.00019	 V  	0.00000	0.00000	0.00000	0.00000	
3	0	1	60	60	0	0	0	2.523995	R	1	11/17/2022 14:26:59	0.00000	0.00000	-0.00013	 V  	0.00000	0.00000	0.00000	0.00000	
4	0	1	90	90	0	0	0	2.5243	R	1	11/17/2022 14:27:29	0.00000	0.00000	0.00003	 V  	0.00000	0.00000	0.00000	0.00000	
5	0	1	120	120	0	0	0	2.52491	R	1	11/17/2022 14:27:59	0.00000	0.00000	0.00003	 V  	0.00000	0.00000	0.00000	0.00000	
6	0	1	150	150	0	0	0	2.525368	R	1	11/17/2022 14:28:29	0.00000	0.00000	0.00019	 V  	0.00000	0.00000	0.00000	0.00000	
7	0	1	180	180	0	0	0	2.525826	R	1	11/17/2022 14:28:59	0.00000	0.00000	0.00003	 V  	0.00000	0.00000	0.00000	0.00000	
8	0	1	210	210	0	0	0	2.525978	R	1	11/17/2022 14:29:29	0.00000	0.00000	-0.00013	 V  	0.00000	0.00000	0.00000	0.00000	
9	0	1	240	240	0	0	0	2.526436	R	1	11/17/2022 14:29:59	0.00000	0.00000	0.00003	 V  	0.00000	0.00000	0.00000	0.00000	
10	0	1	270	270	0	0	0	2.527199	R	1	11/17/2022 14:30:29	0.00000	0.00000	0.00019	 V  	0.00000	0.00000	0.00000	0.00000	
11	0	1	300	300	0	0	0	2.527199	R	1	11/17/2022 14:30:59	0.00000	0.00000	0.00003	 V  	0.00000	0.00000	0.00000	0.00000	
12	0	1	330	330	0	0	0	2.52781	R	1	11/17/2022 14:31:29	0.00000	0.00000	0.00019	 V  	0.00000	0.00000	0.00000	0.00000	
13	0	1	360	360	0	0	0	2.52842	R	1	11/17/2022 14:31:59	0.00000	0.00000	0.00019	 V  	0.00000	0.00000	0.00000	0.00000	
14	0	1	390	390	0	0	0	2.528573	R	1	11/17/2022 14:32:29	0.00000	0.00000	-0.00013	 V  	0.00000	0.00000	0.00000	0.00000	
15	0	1	420	420	0	0	0	2.529183	R	1	11/17/2022 14:32:59	0.00000	0.00000	0.00003	 V  	0.00000	0.00000	0.00000	0.00000	
16	0	1	450	450	0	0	0	2.529183	R	1	11/17/2022 14:33:29	0.00000	0.00000	0.00003	 V  	0.00000	0.00000	0.00000	0.00000	
17	0	1	480	480	0	0	0	2.529793	R	1	11/17/2022 14:33:59	0.00000	0.00000	-0.00013	 V  	0.00000	0.00000	0.00000	0.00000	
18	0	1	510	510	0	0	0	2.530098	R	1	11/17/2022 14:34:29	0.00000	0.00000	-0.00013	 V  	0.00000	0.00000	0.00000	0.00000	
19	0	1	540	540	0	0	0	2.530404	R	1	11/17/2022 14:34:59	0.00000	0.00000	0.00003	 V  	0.00000	0.00000	0.00000	0.00000	
20	0	1	570	570	0	0	0	2.530861	R	1	11/17/2022 14:35:29	0.00000	0.00000	0.00003	 V  	0.00000	0.00000	0.00000	0.00000	
21	0	1	600	600	0	0	0	2.531167	R	1	11/17/2022 14:35:59	0.00000	0.00000	0.00003	 V  	0.00000	0.00000	0.00000	0.00000	
22	0	1	630	630	0	0	0	2.531777	R	1	11/17/2022 14:36:29	0.00000	0.00000	-0.00013	 V  	0.00000	0.00000	0.00000	0.00000	
23	0	1	660	660	0	0	0	2.532082	R	1	11/17/2022 14:36:59	0.00000	0.00000	0.00019	 V  	0.00000	0.00000	0.00000	0.00000	
24	0	1	690	690	0	0	0	2.532235	R	1	11/17/2022 14:37:29	0.00000	0.00000	0.00003	 V  	0.00000	0.00000	0.00000	0.00000	
25	0	1	720	720	0	0	0	2.532692	R	1	11/17/2022 14:37:59	0.00000	0.00000	0.00003	 V  	0.00000	0.00000	0.00000	0.00000	
26	0	1	750	750	0	0	0	2.532998	R	1	11/17/2022 14:38:29	0.00000	0.00000	0.00019	 V  	0.00000	0.00000	0.00000	0.00000	
27	0	1	780	780	0	0	0	2.533455	R	1	11/17/2022 14:38:59	0.00000	0.00000	0.00003	 V  	0.00000	0.00000	0.00000	0.00000	
28	0	1	810	810	0	0	0	2.533761	R	1	11/17/2022 14:39:29	0.00000	0.00000	0.00003	 V  	0.00000	0.00000	0.00000	0.00000	
29	0	1	840	840	0	0	0	2.534066	R	1	11/17/2022 14:39:59	0.00000	0.00000	0.00003	 V  	0.00000	0.00000	0.00000	0.00000	
30	0	1	870	870	0	0	0	2.534371	R	1	11/17/2022 14:40:29	0.00000	0.00000	0.00003	 V  	0.00000	0.00000	0.00000	0.00000	
31	0	1	900	900	0	0	0	2.534524	R	1	11/17/2022 14:40:59	0.00000	0.00000	-0.00013	 V  	0.00000	0.00000	0.00000	0.00000	
32	0	1	930	930	0	0	0	2.535134	R	1	11/17/2022 14:41:29	0.00000	0.00000	0.00003	 V  	0.00000	0.00000	0.00000	0.00000	
33	0	1	960	960	0	0	0	2.535439	R	1	11/17/2022 14:41:59	0.00000	0.00000	0.00003	 V  	0.00000	0.00000	0.00000	0.00000	
34	0	1	990	990	0	0	0	2.535744	R	1	11/17/2022 14:42:29	0.00000	0.00000	0.00003	 V  	0.00000	0.00000	0.00000	0.00000	
35	0	1	1,020	1,020	0	0	0	2.536049	R	1	11/17/2022 14:42:59	0.00000	0.00000	0.00019	 V  	0.00000	0.00000	0.00000	0.00000	
36	0	1	1,050	1,050	0	0	0	2.536355	R	1	11/17/2022 14:43:29	0.00000	0.00000	0.00035	 V  	0.00000	0.00000	0.00000	0.00000	
37	0	1	1,080	1,080	0	0	0	2.53666	R	1	11/17/2022 14:43:59	0.00000	0.00000	-0.00013	 V  	0.00000	0.00000	0.00000	0.00000	
38	0	1	1,110	1,110	0	0	0	2.536965	R	1	11/17/2022 14:44:29	0.00000	0.00000	0.00003	 V  	0.00000	0.00000	0.00000	0.00000	
39	0	1	1,140	1,140	0	0	0	2.53727	R	1	11/17/2022 14:44:59	0.00000	0.00000	0.00035	 V  	0.00000	0.00000	0.00000	0.00000	
40	0	1	1,170	1,170	0	0	0	2.537575	R	1	11/17/2022 14:45:29	0.00000	0.00000	0.00019	 V  	0.00000	0.00000	0.00000	0.00000	
41	0	1	1,200	1,200	0	0	0	2.537881	R	1	11/17/2022 14:45:59	0.00000	0.00000	0.00003	 V  	0.00000	0.00000	0.00000	0.00000	
42	0	1	1,230	1,230	0	0	0	2.538338	R	1	11/17/2022 14:46:29	0.00000	0.00000	0.00003	 V  	0.00000	0.00000	0.00000	0.00000	
43	0	1	1,260	1,260	0	0	0	2.538491	R	1	11/17/2022 14:46:59	0.00000	0.00000	0.00003	 V  	0.00000	0.00000	0.00000	0.00000	
44	0	1	1,290	1,290	0	0	0	2.538949	R	1	11/17/2022 14:47:29	0.00000	0.00000	0.00019	 V  	0.00000	0.00000	0.00000	0.00000	
45	0	1	1,320	1,320	0	0	0	2.539254	R	1	11/17/2022 14:47:59	0.00000	0.00000	0.00003	 V  	0.00000	0.00000	0.00000	0.00000	
46	0	1	1,350	1,350	0	0	0	2.539559	R	1	11/17/2022 14:48:29	0.00000	0.00000	0.00035	 V  	0.00000	0.00000	0.00000	0.00000	
47	0	1	1,380	1,380	0	0	0	2.539864	R	1	11/17/2022 14:48:59	0.00000	0.00000	0.00035	 V  	0.00000	0.00000	0.00000	0.00000	
48	0	1	1,410	1,410	0	0	0	2.540017	R	1	11/17/2022 14:49:29	0.00000	0.00000	0.00035	 V  	0.00000	0.00000	0.00000	0.00000	
49	0	1	1,440	1,440	0	0	0	2.540475	R	1	11/17/2022 14:49:59	0.00000	0.00000	-0.00013	 V  	0.00000	0.00000	0.00000	0.00000	
50	0	1	1,470	1,470	0	0	0	2.540475	R	1	11/17/2022 14:50:29	0.00000	0.00000	0.00019	 V  	0.00000	0.00000	0.00000	0.00000	
51	0	1	1,500	1,500	0	0	0	2.540932	R	1	11/17/2022 14:50:59	0.00000	0.00000	0.00019	 V  	0.00000	0.00000	0.00000	0.00000	
52	0	1	1,530	1,530	0	0	0	2.541085	R	1	11/17/2022 14:51:29	0.00000	0.00000	0.00019	 V  	0.00000	0.00000	0.00000	0.00000	
53	0	1	1,560	1,560	0	0	0	2.541543	R	1	11/17/2022 14:51:59	0.00000	0.00000	0.00035	 V  	0.00000	0.00000	0.00000	0.00000	
54	0	1	1,590	1,590	0	0	0	2.541848	R	1	11/17/2022 14:52:29	0.00000	0.00000	0.00035	 V  	0.00000	0.00000	0.00000	0.00000	
55	0	1	1,620	1,620	0	0	0	2.542306	R	1	11/17/2022 14:52:59	0.00000	0.00000	0.00019	 V  	0.00000	0.00000	0.00000	0.00000	
56	0	1	1,650	1,650	0	0	0	2.542458	R	1	11/17/2022 14:53:29	0.00000	0.00000	0.00003	 V  	0.00000	0.00000	0.00000	0.00000	
57	0	1	1,680	1,680	0	0	0	2.542611	R	1	11/17/2022 14:54:00	0.00000	0.00000	-0.00013	 V  	0.00000	0.00000	0.00000	0.00000	
58	0	1	1,710	1,710	0	0	0	2.542916	R	1	11/17/2022 14:54:30	0.00000	0.00000	0.00035	 V  	0.00000	0.00000	0.00000	0.00000	
59	0	1	1,740	1,740	0	0	0	2.543374	R	1	11/17/2022 14:55:00	0.00000	0.00000	0.00019	 V  	0.00000	0.00000	0.00000	0.00000	
60	0	1	1,770	1,770	0	0	0	2.543526	R	1	11/17/2022 14:55:30	0.00000	0.00000	-0.00013	 V  	0.00000	0.00000	0.00000	0.00000	
61	0	1	1,800	1,800	0	0	0	2.543832	R	1	11/17/2022 14:56:00	0.00000	0.00000	0.00019	 V  	0.00000	0.00000	0.00000	0.00000	
62	0	1	1,830	1,830	0	0	0	2.544137	R	1	11/17/2022 14:56:30	0.00000	0.00000	0.00003	 V  	0.00000	0.00000	0.00000	0.00000	
63	0	1	1,860	1,860	0	0	0	2.544442	R	1	11/17/2022 14:57:00	0.00000	0.00000	0.00035	 V  	0.00000	0.00000	0.00000	0.00000	
64	0	1	1,890	1,890	0	0	0	2.544594	R	1	11/17/2022 14:57:30	0.00000	0.00000	0.00019	 V  	0.00000	0.00000	0.00000	0.00000	
65	0	1	1,920	1,920	0	0	0	2.5449	R	1	11/17/2022 14:58:00	0.00000	0.00000	0.00003	 V  	0.00000	0.00000	0.00000	0.00000	
66	0	1	1,950	1,950	0	0	0	2.545052	R	1	11/17/2022 14:58:30	0.00000	0.00000	0.00003	 V  	0.00000	0.00000	0.00000	0.00000	
67	0	1	1,980	1,980	0	0	0	2.54551	R	1	11/17/2022 14:59:00	0.00000	0.00000	0.00019	 V  	0.00000	0.00000	0.00000	0.00000	
68	0	1	2,010	2,010	0	0	0	2.545815	R	1	11/17/2022 14:59:30	0.00000	0.00000	0.00019	 V  	0.00000	0.00000	0.00000	0.00000	
69	0	1	2,040	2,040	0	0	0	2.54612	R	1	11/17/2022 15:00:00	0.00000	0.00000	0.00035	 V  	0.00000	0.00000	0.00000	0.00000	
70	0	1	2,070	2,070	0	0	0	2.546578	R	1	11/17/2022 15:00:30	0.00000	0.00000	0.00003	 V  	0.00000	0.00000	0.00000	0.00000	
71	0	1	2,100	2,100	0	0	0	2.546731	R	1	11/17/2022 15:01:00	0.00000	0.00000	0.00003	 V  	0.00000	0.00000	0.00000	0.00000	
72	0	1	2,130	2,130	0	0	0	2.546883	R	1	11/17/2022 15:01:30	0.00000	0.00000	0.00003	 V  	0.00000	0.00000	0.00000	0.00000	
73	0	1	2,160	2,160	0	0	0	2.547189	R	1	11/17/2022 15:02:00	0.00000	0.00000	0.00019	 V  	0.00000	0.00000	0.00000	0.00000	
74	0	1	2,190	2,190	0	0	0	2.547189	R	1	11/17/2022 15:02:30	0.00000	0.00000	0.00003	 V  	0.00000	0.00000	0.00000	0.00000	
75	0	1	2,220	2,220	0	0	0	2.547646	R	1	11/17/2022 15:03:00	0.00000	0.00000	0.00003	 V  	0.00000	0.00000	0.00000	0.00000	
76	0	1	2,250	2,250	0	0	0	2.547951	R	1	11/17/2022 15:03:30	0.00000	0.00000	0.00003	 V  	0.00000	0.00000	0.00000	0.00000	
77	0	1	2,280	2,280	0	0	0	2.548257	R	1	11/17/2022 15:04:00	0.00000	0.00000	0.00003	 V  	0.00000	0.00000	0.00000	0.00000	
78	0	1	2,310	2,310	0	0	0	2.548257	R	1	11/17/2022 15:04:30	0.00000	0.00000	0.00003	 V  	0.00000	0.00000	0.00000	0.00000	
79	0	1	2,340	2,340	0	0	0	2.548714	R	1	11/17/2022 15:05:00	0.00000	0.00000	0.00035	 V  	0.00000	0.00000	0.00000	0.00000	
80	0	1	2,370	2,370	0	0	0	2.548867	R	1	11/17/2022 15:05:30	0.00000	0.00000	0.00003	 V  	0.00000	0.00000	0.00000	0.00000	
81	0	1	2,400	2,400	0	0	0	2.549172	R	1	11/17/2022 15:06:00	0.00000	0.00000	0.00019	 V  	0.00000	0.00000	0.00000	0.00000	
82	0	1	2,430	2,430	0	0	0	2.549325	R	1	11/17/2022 15:06:30	0.00000	0.00000	0.00003	 V  	0.00000	0.00000	0.00000	0.00000	
83	0	1	2,460	2,460	0	0	0	2.549783	R	1	11/17/2022 15:07:00	0.00000	0.00000	0.00035	 V  	0.00000	0.00000	0.00000	0.00000	
84	0	1	2,490	2,490	0	0	0	2.549935	R	1	11/17/2022 15:07:30	0.00000	0.00000	0.00003	 V  	0.00000	0.00000	0.00000	0.00000	
85	0	1	2,520	2,520	0	0	0	2.55024	R	1	11/17/2022 15:08:00	0.00000	0.00000	0.00019	 V  	0.00000	0.00000	0.00000	0.00000	
86	0	1	2,550	2,550	0	0	0	2.550546	R	1	11/17/2022 15:08:30	0.00000	0.00000	0.00003	 V  	0.00000	0.00000	0.00000	0.00000	
87	0	1	2,580	2,580	0	0	0	2.550851	R	1	11/17/2022 15:09:00	0.00000	0.00000	0.00003	 V  	0.00000	0.00000	0.00000	0.00000	
88	0	1	2,610	2,610	0	0	0	2.550851	R	1	11/17/2022 15:09:30	0.00000	0.00000	0.00003	 V  	0.00000	0.00000	0.00000	0.00000	
89	0	1	2,640	2,640	0	0	0	2.551003	R	1	11/17/2022 15:10:00	0.00000	0.00000	0.00003	 V  	0.00000	0.00000	0.00000	0.00000	
90	0	1	2,670	2,670	0	0	0	2.551614	R	1	11/17/2022 15:10:30	0.00000	0.00000	0.00019	 V  	0.00000	0.00000	0.00000	0.00000	
91	0	1	2,700	2,700	0	0	0	2.551614	R	1	11/17/2022 15:11:00	0.00000	0.00000	0.00035	 V  	0.00000	0.00000	0.00000	0.00000	
92	0	1	2,730	2,730	0	0	0	2.551919	R	1	11/17/2022 15:11:30	0.00000	0.00000	0.00003	 V  	0.00000	0.00000	0.00000	0.00000	
93	0	1	2,760	2,760	0	0	0	2.551919	R	1	11/17/2022 15:12:00	0.00000	0.00000	0.00019	 V  	0.00000	0.00000	0.00000	0.00000	
94	0	1	2,790	2,790	0	0	0	2.552377	R	1	11/17/2022 15:12:30	0.00000	0.00000	0.00019	 V  	0.00000	0.00000	0.00000	0.00000	
95	0	1	2,820	2,820	0	0	0	2.552682	R	1	11/17/2022 15:13:00	0.00000	0.00000	-0.00013	 V  	0.00000	0.00000	0.00000	0.00000	
96	0	1	2,850	2,850	0	0	0	2.552834	R	1	11/17/2022 15:13:30	0.00000	0.00000	-0.00013	 V  	0.00000	0.00000	0.00000	0.00000	
97	0	1	2,880	2,880	0	0	0	2.55314	R	1	11/17/2022 15:14:00	0.00000	0.00000	0.00019	 V  	0.00000	0.00000	0.00000	0.00000	
98	0	1	2,910	2,910	0	0	0	2.553445	R	1	11/17/2022 15:14:30	0.00000	0.00000	-0.00013	 V  	0.00000	0.00000	0.00000	0.00000	
99	0	1	2,940	2,940	0	0	0	2.553597	R	1	11/17/2022 15:15:00	0.00000	0.00000	0.00019	 V  	0.00000	0.00000	0.00000	0.00000	
100	0	1	2,970	2,970	0	0	0	2.55375	R	1	11/17/2022 15:15:30	0.00000	0.00000	0.00003	 V  	0.00000	0.00000	0.00000	0.00000	
101	0	1	3,000	3,000	0	0	0	2.554208	R	1	11/17/2022 15:16:00	0.00000	0.00000	0.00019	 V  	0.00000	0.00000	0.00000	0.00000	
102	0	1	3,030	3,030	0	0	0	2.55436	R	1	11/17/2022 15:16:30	0.00000	0.00000	0.00003	 V  	0.00000	0.00000	0.00000	0.00000	
103	0	1	3,060	3,060	0	0	0	2.554513	R	1	11/17/2022 15:17:00	0.00000	0.00000	-0.00029	 V  	0.00000	0.00000	0.00000	0.00000	
104	0	1	3,090	3,090	0	0	0	2.554818	R	1	11/17/2022 15:17:30	0.00000	0.00000	0.00003	 V  	0.00000	0.00000	0.00000	0.00000	
105	0	1	3,120	3,120	0	0	0	2.554971	R	1	11/17/2022 15:18:00	0.00000	0.00000	-0.00029	 V  	0.00000	0.00000	0.00000	0.00000	
106	0	1	3,150	3,150	0	0	0	2.555276	R	1	11/17/2022 15:18:30	0.00000	0.00000	0.00003	 V  	0.00000	0.00000	0.00000	0.00000	
107	0	1	3,180	3,180	0	0	0	2.555276	R	1	11/17/2022 15:19:00	0.00000	0.00000	-0.00013	 V  	0.00000	0.00000	0.00000	0.00000	
108	0	1	3,210	3,210	0	0	0	2.555581	R	1	11/17/2022 15:19:30	0.00000	0.00000	0.00035	 V  	0.00000	0.00000	0.00000	0.00000	
109	0	1	3,240	3,240	0	0	0	2.555734	R	1	11/17/2022 15:20:00	0.00000	0.00000	0.00019	 V  	0.00000	0.00000	0.00000	0.00000	
110	0	1	3,270	3,270	0	0	0	2.555886	R	1	11/17/2022 15:20:30	0.00000	0.00000	0.00019	 V  	0.00000	0.00000	0.00000	0.00000	
111	0	1	3,300	3,300	0	0	0	2.556191	R	1	11/17/2022 15:21:00	0.00000	0.00000	-0.00013	 V  	0.00000	0.00000	0.00000	0.00000	
112	0	1	3,330	3,330	0	0	0	2.556649	R	1	11/17/2022 15:21:30	0.00000	0.00000	-0.00029	 V  	0.00000	0.00000	0.00000	0.00000	
113	0	1	3,360	3,360	0	0	0	2.556802	R	1	11/17/2022 15:22:00	0.00000	0.00000	-0.00013	 V  	0.00000	0.00000	0.00000	0.00000	
114	0	1	3,390	3,390	0	0	0	2.557107	R	1	11/17/2022 15:22:30	0.00000	0.00000	-0.00013	 V  	0.00000	0.00000	0.00000	0.00000	
115	0	1	3,420	3,420	0	0	0	2.557259	R	1	11/17/2022 15:23:00	0.00000	0.00000	0.00003	 V  	0.00000	0.00000	0.00000	0.00000	
116	0	1	3,450	3,450	0	0	0	2.557565	R	1	11/17/2022 15:23:30	0.00000	0.00000	-0.00013	 V  	0.00000	0.00000	0.00000	0.00000	
117	0	1	3,480	3,480	0	0	0	2.557717	R	1	11/17/2022 15:24:00	0.00000	0.00000	-0.00013	 V  	0.00000	0.00000	0.00000	0.00000	
118	0	1	3,510	3,510	0	0	0	2.55787	R	1	11/17/2022 15:24:30	0.00000	0.00000	-0.00013	 V  	0.00000	0.00000	0.00000	0.00000	
119	0	1	3,540	3,540	0	0	0	2.558022	R	1	11/17/2022 15:25:00	0.00000	0.00000	-0.00029	 V  	0.00000	0.00000	0.00000	0.00000	
120	0	1	3,570	3,570	0	0	0	2.558328	R	1	11/17/2022 15:25:30	0.00000	0.00000	0.00019	 V  	0.00000	0.00000	0.00000	0.00000	
121	0	1	3,600	3,600	0	0	0	2.55848	R	1	11/17/2022 15:26:00	0.00000	0.00000	-0.00013	 V  	0.00000	0.00000	0.00000	0.00000	
122	0	1	3,630	3,630	0	0	0	2.558785	R	1	11/17/2022 15:26:30	0.00000	0.00000	0.00019	 V  	0.00000	0.00000	0.00000	0.00000	
123	0	1	3,660	3,660	0	0	0	2.558938	R	1	11/17/2022 15:27:00	0.00000	0.00000	-0.00013	 V  	0.00000	0.00000	0.00000	0.00000	
124	0	1	3,690	3,690	0	0	0	2.559091	R	1	11/17/2022 15:27:30	0.00000	0.00000	0.00003	 V  	0.00000	0.00000	0.00000	0.00000	
125	0	1	3,720	3,720	0	0	0	2.559243	R	1	11/17/2022 15:28:00	0.00000	0.00000	-0.00029	 V  	0.00000	0.00000	0.00000	0.00000	
126	0	1	3,750	3,750	0	0	0	2.559701	R	1	11/17/2022 15:28:30	0.00000	0.00000	0.00003	 V  	0.00000	0.00000	0.00000	0.00000	
127	0	1	3,780	3,780	0	0	0	2.559701	R	1	11/17/2022 15:29:00	0.00000	0.00000	-0.00013	 V  	0.00000	0.00000	0.00000	0.00000	
128	0	1	3,810	3,810	0	0	0	2.559854	R	1	11/17/2022 15:29:30	0.00000	0.00000	0.00003	 V  	0.00000	0.00000	0.00000	0.00000	
129	0	1	3,840	3,840	0	0	0	2.560311	R	1	11/17/2022 15:30:00	0.00000	0.00000	-0.00013	 V  	0.00000	0.00000	0.00000	0.00000	
130	0	1	3,870	3,870	0	0	0	2.560464	R	1	11/17/2022 15:30:30	0.00000	0.00000	-0.00013	 V  	0.00000	0.00000	0.00000	0.00000	
131	0	1	3,900	3,900	0	0	0	2.560616	R	1	11/17/2022 15:31:00	0.00000	0.00000	-0.00013	 V  	0.00000	0.00000	0.00000	0.00000	
132	0	1	3,930	3,930	0	0	0	2.560922	R	1	11/17/2022 15:31:30	0.00000	0.00000	-0.00013	 V  	0.00000	0.00000	0.00000	0.00000	
133	0	1	3,960	3,960	0	0	0	2.561227	R	1	11/17/2022 15:32:00	0.00000	0.00000	-0.00013	 V  	0.00000	0.00000	0.00000	0.00000	
134	0	1	3,990	3,990	0	0	0	2.561074	R	1	11/17/2022 15:32:30	0.00000	0.00000	0.00003	 V  	0.00000	0.00000	0.00000	0.00000	
135	0	1	4,020	4,020	0	0	0	2.561379	R	1	11/17/2022 15:33:00	0.00000	0.00000	0.00003	 V  	0.00000	0.00000	0.00000	0.00000	
136	0	1	4,050	4,050	0	0	0	2.561837	R	1	11/17/2022 15:33:30	0.00000	0.00000	-0.00013	 V  	0.00000	0.00000	0.00000	0.00000	
137	0	1	4,080	4,080	0	0	0	2.56199	R	1	11/17/2022 15:34:00	0.00000	0.00000	0.00003	 V  	0.00000	0.00000	0.00000	0.00000	
138	0	1	4,110	4,110	0	0	0	2.562142	R	1	11/17/2022 15:34:30	0.00000	0.00000	-0.00013	 V  	0.00000	0.00000	0.00000	0.00000	
139	0	1	4,140	4,140	0	0	0	2.562295	R	1	11/17/2022 15:35:00	0.00000	0.00000	0.00003	 V  	0.00000	0.00000	0.00000	0.00000	
140	0	1	4,170	4,170	0	0	0	2.5626	R	1	11/17/2022 15:35:30	0.00000	0.00000	-0.00029	 V  	0.00000	0.00000	0.00000	0.00000	
141	0	1	4,200	4,200	0	0	0	2.5626	R	1	11/17/2022 15:36:00	0.00000	0.00000	-0.00013	 V  	0.00000	0.00000	0.00000	0.00000	
142	0	1	4,230	4,230	0	0	0	2.563058	R	1	11/17/2022 15:36:30	0.00000	0.00000	0.00003	 V  	0.00000	0.00000	0.00000	0.00000	
143	0	1	4,260	4,260	0	0	0	2.56321	R	1	11/17/2022 15:37:00	0.00000	0.00000	-0.00029	 V  	0.00000	0.00000	0.00000	0.00000	
144	0	1	4,290	4,290	0	0	0	2.56321	R	1	11/17/2022 15:37:30	0.00000	0.00000	-0.00013	 V  	0.00000	0.00000	0.00000	0.00000	
145	0	1	4,320	4,320	0	0	0	2.56321	R	1	11/17/2022 15:38:00	0.00000	0.00000	0.00003	 V  	0.00000	0.00000	0.00000	0.00000	
146	0	1	4,350	4,350	0	0	0	2.563668	R	1	11/17/2022 15:38:30	0.00000	0.00000	0.00003	 V  	0.00000	0.00000	0.00000	0.00000	
147	0	1	4,380	4,380	0	0	0	2.563668	R	1	11/17/2022 15:39:00	0.00000	0.00000	-0.00013	 V  	0.00000	0.00000	0.00000	0.00000	
148	0	1	4,410	4,410	0	0	0	2.563973	R	1	11/17/2022 15:39:30	0.00000	0.00000	-0.00013	 V  	0.00000	0.00000	0.00000	0.00000	
149	0	1	4,440	4,440	0	0	0	2.564279	R	1	11/17/2022 15:40:00	0.00000	0.00000	0.00003	 V  	0.00000	0.00000	0.00000	0.00000	
150	0	1	4,470	4,470	0	0	0	2.564431	R	1	11/17/2022 15:40:30	0.00000	0.00000	-0.00013	 V  	0.00000	0.00000	0.00000	0.00000	
151	0	1	4,500	4,500	0	0	0	2.564736	R	1	11/17/2022 15:41:00	0.00000	0.00000	-0.00029	 V  	0.00000	0.00000	0.00000	0.00000	
152	0	1	4,530	4,530	0	0	0	2.565042	R	1	11/17/2022 15:41:30	0.00000	0.00000	-0.00013	 V  	0.00000	0.00000	0.00000	0.00000	
153	0	1	4,560	4,560	0	0	0	2.565194	R	1	11/17/2022 15:42:00	0.00000	0.00000	-0.00013	 V  	0.00000	0.00000	0.00000	0.00000	
154	0	1	4,590	4,590	0	0	0	2.565194	R	1	11/17/2022 15:42:30	0.00000	0.00000	0.00003	 V  	0.00000	0.00000	0.00000	0.00000	
155	0	1	4,620	4,620	0	0	0	2.565652	R	1	11/17/2022 15:43:00	0.00000	0.00000	0.00003	 V  	0.00000	0.00000	0.00000	0.00000	
156	0	1	4,650	4,650	0	0	0	2.565499	R	1	11/17/2022 15:43:30	0.00000	0.00000	-0.00029	 V  	0.00000	0.00000	0.00000	0.00000	
157	0	1	4,680	4,680	0	0	0	2.565805	R	1	11/17/2022 15:44:00	0.00000	0.00000	0.00019	 V  	0.00000	0.00000	0.00000	0.00000	
158	0	1	4,710	4,710	0	0	0	2.56611	R	1	11/17/2022 15:44:30	0.00000	0.00000	-0.00013	 V  	0.00000	0.00000	0.00000	0.00000	
159	0	1	4,740	4,740	0	0	0	2.56611	R	1	11/17/2022 15:45:00	0.00000	0.00000	0.00019	 V  	0.00000	0.00000	0.00000	0.00000	
160	0	1	4,770	4,770	0	0	0	2.566262	R	1	11/17/2022 15:45:30	0.00000	0.00000	0.00003	 V  	0.00000	0.00000	0.00000	0.00000	
161	0	1	4,800	4,800	0	0	0	2.566567	R	1	11/17/2022 15:46:00	0.00000	0.00000	0.00003	 V  	0.00000	0.00000	0.00000	0.00000	
162	0	1	4,830	4,830	0	0	0	2.56672	R	1	11/17/2022 15:46:30	0.00000	0.00000	0.00003	 V  	0.00000	0.00000	0.00000	0.00000	
163	0	1	4,860	4,860	0	0	0	2.567025	R	1	11/17/2022 15:47:00	0.00000	0.00000	0.00019	 V  	0.00000	0.00000	0.00000	0.00000	
164	0	1	4,890	4,890	0	0	0	2.567025	R	1	11/17/2022 15:47:30	0.00000	0.00000	-0.00029	 V  	0.00000	0.00000	0.00000	0.00000	
165	0	1	4,920	4,920	0	0	0	2.56733	R	1	11/17/2022 15:48:00	0.00000	0.00000	0.00003	 V  	0.00000	0.00000	0.00000	0.00000	
166	0	1	4,950	4,950	0	0	0	2.567483	R	1	11/17/2022 15:48:30	0.00000	0.00000	-0.00029	 V  	0.00000	0.00000	0.00000	0.00000	
167	0	1	4,980	4,980	0	0	0	2.567636	R	1	11/17/2022 15:49:00	0.00000	0.00000	0.00003	 V  	0.00000	0.00000	0.00000	0.00000	
168	0	1	5,010	5,010	0	0	0	2.567941	R	1	11/17/2022 15:49:30	0.00000	0.00000	-0.00013	 V  	0.00000	0.00000	0.00000	0.00000	
169	0	1	5,040	5,040	0	0	0	2.568246	R	1	11/17/2022 15:50:00	0.00000	0.00000	-0.00013	 V  	0.00000	0.00000	0.00000	0.00000	
170	0	1	5,070	5,070	0	0	0	2.568246	R	1	11/17/2022 15:50:30	0.00000	0.00000	-0.00013	 V  	0.00000	0.00000	0.00000	0.00000	
171	0	1	5,100	5,100	0	0	0	2.568551	R	1	11/17/2022 15:51:00	0.00000	0.00000	-0.00013	 V  	0.00000	0.00000	0.00000	0.00000	
172	0	1	5,130	5,130	0	0	0	2.568551	R	1	11/17/2022 15:51:30	0.00000	0.00000	-0.00013	 V  	0.00000	0.00000	0.00000	0.00000	
173	0	1	5,160	5,160	0	0	0	2.569009	R	1	11/17/2022 15:52:00	0.00000	0.00000	-0.00013	 V  	0.00000	0.00000	0.00000	0.00000	
174	0	1	5,190	5,190	0	0	0	2.569162	R	1	11/17/2022 15:52:30	0.00000	0.00000	-0.00013	 V  	0.00000	0.00000	0.00000	0.00000	
175	0	1	5,220	5,220	0	0	0	2.569314	R	1	11/17/2022 15:53:00	0.00000	0.00000	-0.00013	 V  	0.00000	0.00000	0.00000	0.00000	
176	0	1	5,250	5,250	0	0	0	2.569314	R	1	11/17/2022 15:53:30	0.00000	0.00000	-0.00029	 V  	0.00000	0.00000	0.00000	0.00000	
177	0	1	5,280	5,280	0	0	0	2.569467	R	1	11/17/2022 15:54:00	0.00000	0.00000	-0.00029	 V  	0.00000	0.00000	0.00000	0.00000	
178	0	1	5,310	5,310	0	0	0	2.569772	R	1	11/17/2022 15:54:30	0.00000	0.00000	-0.00013	 V  	0.00000	0.00000	0.00000	0.00000	
179	0	1	5,340	5,340	0	0	0	2.569924	R	1	11/17/2022 15:55:00	0.00000	0.00000	0.00003	 V  	0.00000	0.00000	0.00000	0.00000	
180	0	1	5,370	5,370	0	0	0	2.570077	R	1	11/17/2022 15:55:30	0.00000	0.00000	0.00003	 V  	0.00000	0.00000	0.00000	0.00000	
181	0	1	5,400	5,400	0	0	0	2.57023	R	1	11/17/2022 15:56:00	0.00000	0.00000	-0.00013	 V  	0.00000	0.00000	0.00000	0.00000	
182	0	1	5,430	5,430	0	0	0	2.570382	R	1	11/17/2022 15:56:30	0.00000	0.00000	-0.00045	 V  	0.00000	0.00000	0.00000	0.00000	
183	0	1	5,460	5,460	0	0	0	2.570535	R	1	11/17/2022 15:57:00	0.00000	0.00000	0.00019	 V  	0.00000	0.00000	0.00000	0.00000	
184	0	1	5,490	5,490	0	0	0	2.570687	R	1	11/17/2022 15:57:30	0.00000	0.00000	-0.00013	 V  	0.00000	0.00000	0.00000	0.00000	
185	0	1	5,520	5,520	0	0	0	2.570993	R	1	11/17/2022 15:58:00	0.00000	0.00000	0.00003	 V  	0.00000	0.00000	0.00000	0.00000	
186	0	1	5,550	5,550	0	0	0	2.570993	R	1	11/17/2022 15:58:30	0.00000	0.00000	-0.00013	 V  	0.00000	0.00000	0.00000	0.00000	
187	0	1	5,580	5,580	0	0	0	2.571298	R	1	11/17/2022 15:59:00	0.00000	0.00000	-0.00029	 V  	0.00000	0.00000	0.00000	0.00000	
188	0	1	5,610	5,610	0	0	0	2.57145	R	1	11/17/2022 15:59:30	0.00000	0.00000	0.00003	 V  	0.00000	0.00000	0.00000	0.00000	
189	0	1	5,640	5,640	0	0	0	2.571603	R	1	11/17/2022 16:00:00	0.00000	0.00000	-0.00013	 V  	0.00000	0.00000	0.00000	0.00000	
190	0	1	5,670	5,670	0	0	0	2.572061	R	1	11/17/2022 16:00:30	0.00000	0.00000	-0.00013	 V  	0.00000	0.00000	0.00000	0.00000	
191	0	1	5,700	5,700	0	0	0	2.572213	R	1	11/17/2022 16:01:00	0.00000	0.00000	0.00003	 V  	0.00000	0.00000	0.00000	0.00000	
192	0	1	5,730	5,730	0	0	0	2.572519	R	1	11/17/2022 16:01:30	0.00000	0.00000	0.00035	 V  	0.00000	0.00000	0.00000	0.00000	
193	0	1	5,760	5,760	0	0	0	2.572519	R	1	11/17/2022 16:02:00	0.00000	0.00000	0.00003	 V  	0.00000	0.00000	0.00000	0.00000	
194	0	1	5,790	5,790	0	0	0	2.572671	R	1	11/17/2022 16:02:30	0.00000	0.00000	-0.00013	 V  	0.00000	0.00000	0.00000	0.00000	
195	0	1	5,820	5,820	0	0	0	2.572824	R	1	11/17/2022 16:03:00	0.00000	0.00000	0.00003	 V  	0.00000	0.00000	0.00000	0.00000	
196	0	1	5,850	5,850	0	0	0	2.572824	R	1	11/17/2022 16:03:30	0.00000	0.00000	0.00019	 V  	0.00000	0.00000	0.00000	0.00000	
197	0	1	5,880	5,880	0	0	0	2.572976	R	1	11/17/2022 16:04:00	0.00000	0.00000	0.00003	 V  	0.00000	0.00000	0.00000	0.00000	
198	0	1	5,910	5,910	0	0	0	2.573281	R	1	11/17/2022 16:04:30	0.00000	0.00000	0.00003	 V  	0.00000	0.00000	0.00000	0.00000	
199	0	1	5,940	5,940	0	0	0	2.573434	R	1	11/17/2022 16:05:00	0.00000	0.00000	-0.00013	 V  	0.00000	0.00000	0.00000	0.00000	
200	0	1	5,970	5,970	0	0	0	2.573587	R	1	11/17/2022 16:05:30	0.00000	0.00000	0.00003	 V  	0.00000	0.00000	0.00000	0.00000	
201	0	1	6,000	6,000	0	0	0	2.573739	R	1	11/17/2022 16:06:00	0.00000	0.00000	-0.00013	 V  	0.00000	0.00000	0.00000	0.00000	
202	0	1	6,030	6,030	0	0	0	2.573739	R	1	11/17/2022 16:06:30	0.00000	0.00000	-0.00013	 V  	0.00000	0.00000	0.00000	0.00000	
203	0	1	6,060	6,060	0	0	0	2.574044	R	1	11/17/2022 16:07:00	0.00000	0.00000	0.00019	 V  	0.00000	0.00000	0.00000	0.00000	
204	0	1	6,090	6,090	0	0	0	2.57435	R	1	11/17/2022 16:07:30	0.00000	0.00000	0.00003	 V  	0.00000	0.00000	0.00000	0.00000	
205	0	1	6,120	6,120	0	0	0	2.574502	R	1	11/17/2022 16:08:00	0.00000	0.00000	-0.00013	 V  	0.00000	0.00000	0.00000	0.00000	
206	0	1	6,150	6,150	0	0	0	2.574655	R	1	11/17/2022 16:08:30	0.00000	0.00000	0.00035	 V  	0.00000	0.00000	0.00000	0.00000	
207	0	1	6,180	6,180	0	0	0	2.574807	R	1	11/17/2022 16:09:00	0.00000	0.00000	0.00003	 V  	0.00000	0.00000	0.00000	0.00000	
208	0	1	6,210	6,210	0	0	0	2.57496	R	1	11/17/2022 16:09:30	0.00000	0.00000	-0.00013	 V  	0.00000	0.00000	0.00000	0.00000	
209	0	1	6,240	6,240	0	0	0	2.57496	R	1	11/17/2022 16:10:00	0.00000	0.00000	-0.00013	 V  	0.00000	0.00000	0.00000	0.00000	
210	0	1	6,270	6,270	0	0	0	2.575265	R	1	11/17/2022 16:10:30	0.00000	0.00000	0.00019	 V  	0.00000	0.00000	0.00000	0.00000	
211	0	1	6,300	6,300	0	0	0	2.575723	R	1	11/17/2022 16:11:00	0.00000	0.00000	0.00019	 V  	0.00000	0.00000	0.00000	0.00000	
212	0	1	6,330	6,330	0	0	0	2.57557	R	1	11/17/2022 16:11:30	0.00000	0.00000	0.00019	 V  	0.00000	0.00000	0.00000	0.00000	
213	0	1	6,360	6,360	0	0	0	2.575875	R	1	11/17/2022 16:12:00	0.00000	0.00000	0.00019	 V  	0.00000	0.00000	0.00000	0.00000	
214	0	1	6,390	6,390	0	0	0	2.576181	R	1	11/17/2022 16:12:30	0.00000	0.00000	-0.00013	 V  	0.00000	0.00000	0.00000	0.00000	
215	0	1	6,420	6,420	0	0	0	2.576333	R	1	11/17/2022 16:13:00	0.00000	0.00000	-0.00013	 V  	0.00000	0.00000	0.00000	0.00000	
216	0	1	6,450	6,450	0	0	0	2.576486	R	1	11/17/2022 16:13:30	0.00000	0.00000	-0.00013	 V  	0.00000	0.00000	0.00000	0.00000	
217	0	1	6,480	6,480	0	0	0	2.576486	R	1	11/17/2022 16:14:00	0.00000	0.00000	0.00019	 V  	0.00000	0.00000	0.00000	0.00000	
218	0	1	6,510	6,510	0	0	0	2.576486	R	1	11/17/2022 16:14:30	0.00000	0.00000	-0.00013	 V  	0.00000	0.00000	0.00000	0.00000	
219	0	1	6,540	6,540	0	0	0	2.576486	R	1	11/17/2022 16:15:00	0.00000	0.00000	0.00003	 V  	0.00000	0.00000	0.00000	0.00000	
220	0	1	6,570	6,570	0	0	0	2.576333	R	1	11/17/2022 16:15:30	0.00000	0.00000	-0.00013	 V  	0.00000	0.00000	0.00000	0.00000	
221	0	1	6,600	6,600	0	0	0	2.576486	R	1	11/17/2022 16:16:00	0.00000	0.00000	-0.00013	 V  	0.00000	0.00000	0.00000	0.00000	
222	0	1	6,630	6,630	0	0	0	2.576486	R	1	11/17/2022 16:16:30	0.00000	0.00000	0.00003	 V  	0.00000	0.00000	0.00000	0.00000	
223	0	1	6,660	6,660	0	0	0	2.576333	R	1	11/17/2022 16:17:00	0.00000	0.00000	-0.00029	 V  	0.00000	0.00000	0.00000	0.00000	
224	0	1	6,690	6,690	0	0	0	2.576333	R	1	11/17/2022 16:17:30	0.00000	0.00000	0.00003	 V  	0.00000	0.00000	0.00000	0.00000	
225	0	1	6,720	6,720	0	0	0	2.576181	R	1	11/17/2022 16:18:00	0.00000	0.00000	0.00019	 V  	0.00000	0.00000	0.00000	0.00000	
226	0	1	6,750	6,750	0	0	0	2.576333	R	1	11/17/2022 16:18:30	0.00000	0.00000	0.00019	 V  	0.00000	0.00000	0.00000	0.00000	
227	0	1	6,780	6,780	0	0	0	2.576791	R	1	11/17/2022 16:19:00	0.00000	0.00000	0.00003	 V  	0.00000	0.00000	0.00000	0.00000	
228	0	1	6,810	6,810	0	0	0	2.576791	R	1	11/17/2022 16:19:30	0.00000	0.00000	0.00003	 V  	0.00000	0.00000	0.00000	0.00000	
229	0	1	6,840	6,840	0	0	0	2.576944	R	1	11/17/2022 16:20:00	0.00000	0.00000	0.00003	 V  	0.00000	0.00000	0.00000	0.00000	
230	0	1	6,870	6,870	0	0	0	2.577096	R	1	11/17/2022 16:20:30	0.00000	0.00000	0.00003	 V  	0.00000	0.00000	0.00000	0.00000	
231	0	1	6,900	6,900	0	0	0	2.577249	R	1	11/17/2022 16:21:00	0.00000	0.00000	0.00019	 V  	0.00000	0.00000	0.00000	0.00000	
232	0	1	6,930	6,930	0	0	0	2.577401	R	1	11/17/2022 16:21:30	0.00000	0.00000	0.00003	 V  	0.00000	0.00000	0.00000	0.00000	
233	0	1	6,960	6,960	0	0	0	2.577554	R	1	11/17/2022 16:22:00	0.00000	0.00000	0.00019	 V  	0.00000	0.00000	0.00000	0.00000	
234	0	1	6,990	6,990	0	0	0	2.577554	R	1	11/17/2022 16:22:30	0.00000	0.00000	0.00003	 V  	0.00000	0.00000	0.00000	0.00000	
235	0	1	7,020	7,020	0	0	0	2.578012	R	1	11/17/2022 16:23:00	0.00000	0.00000	0.00003	 V  	0.00000	0.00000	0.00000	0.00000	
236	0	1	7,050	7,050	0	0	0	2.578164	R	1	11/17/2022 16:23:30	0.00000	0.00000	0.00003	 V  	0.00000	0.00000	0.00000	0.00000	
237	0	1	7,080	7,080	0	0	0	2.578164	R	1	11/17/2022 16:24:00	0.00000	0.00000	-0.00013	 V  	0.00000	0.00000	0.00000	0.00000	
238	0	1	7,110	7,110	0	0	0	2.578317	R	1	11/17/2022 16:24:30	0.00000	0.00000	0.00003	 V  	0.00000	0.00000	0.00000	0.00000	
239	0	1	7,140	7,140	0	0	0	2.57847	R	1	11/17/2022 16:25:00	0.00000	0.00000	-0.00013	 V  	0.00000	0.00000	0.00000	0.00000	
240	0	1	7,170	7,170	0	0	0	2.57847	R	1	11/17/2022 16:25:30	0.00000	0.00000	0.00003	 V  	0.00000	0.00000	0.00000	0.00000	
241	0	1	7,200	7,200	0	0	0	2.578775	R	1	11/17/2022 16:26:00	0.00000	0.00000	0.00003	 V  	0.00000	0.00000	0.00000	0.00000	
242	0	1	7,230	7,230	0	0	0	2.579232	R	1	11/17/2022 16:26:30	0.00000	0.00000	0.00003	 V  	0.00000	0.00000	0.00000	0.00000	
243	0	1	7,260	7,260	0	0	0	2.579385	R	1	11/17/2022 16:27:00	0.00000	0.00000	0.00003	 V  	0.00000	0.00000	0.00000	0.00000	
244	0	1	7,290	7,290	0	0	0	2.579385	R	1	11/17/2022 16:27:30	0.00000	0.00000	0.00019	 V  	0.00000	0.00000	0.00000	0.00000	
245	0	1	7,320	7,320	0	0	0	2.57969	R	1	11/17/2022 16:28:00	0.00000	0.00000	-0.00013	 V  	0.00000	0.00000	0.00000	0.00000	
246	0	1	7,350	7,350	0	0	0	2.57969	R	1	11/17/2022 16:28:30	0.00000	0.00000	0.00019	 V  	0.00000	0.00000	0.00000	0.00000	
247	0	1	7,380	7,380	0	0	0	2.579995	R	1	11/17/2022 16:29:00	0.00000	0.00000	-0.00013	 V  	0.00000	0.00000	0.00000	0.00000	
248	0	1	7,410	7,410	0	0	0	2.580148	R	1	11/17/2022 16:29:30	0.00000	0.00000	0.00003	 V  	0.00000	0.00000	0.00000	0.00000	
249	0	1	7,440	7,440	0	0	0	2.579995	R	1	11/17/2022 16:30:00	0.00000	0.00000	0.00003	 V  	0.00000	0.00000	0.00000	0.00000	
250	0	1	7,470	7,470	0	0	0	2.580301	R	1	11/17/2022 16:30:30	0.00000	0.00000	0.00019	 V  	0.00000	0.00000	0.00000	0.00000	
251	0	1	7,500	7,500	0	0	0	2.580453	R	1	11/17/2022 16:31:00	0.00000	0.00000	-0.00013	 V  	0.00000	0.00000	0.00000	0.00000	
252	0	1	7,530	7,530	0	0	0	2.580606	R	1	11/17/2022 16:31:30	0.00000	0.00000	0.00003	 V  	0.00000	0.00000	0.00000	0.00000	
253	0	1	7,560	7,560	0	0	0	2.580606	R	1	11/17/2022 16:32:00	0.00000	0.00000	0.00019	 V  	0.00000	0.00000	0.00000	0.00000	
254	0	1	7,590	7,590	0	0	0	2.580911	R	1	11/17/2022 16:32:30	0.00000	0.00000	0.00019	 V  	0.00000	0.00000	0.00000	0.00000	
255	0	1	7,620	7,620	0	0	0	2.580758	R	1	11/17/2022 16:33:00	0.00000	0.00000	0.00019	 V  	0.00000	0.00000	0.00000	0.00000	
256	0	1	7,650	7,650	0	0	0	2.580911	R	1	11/17/2022 16:33:30	0.00000	0.00000	0.00003	 V  	0.00000	0.00000	0.00000	0.00000	
257	0	1	7,680	7,680	0	0	0	2.580758	R	1	11/17/2022 16:34:00	0.00000	0.00000	0.00035	 V  	0.00000	0.00000	0.00000	0.00000	
258	0	1	7,710	7,710	0	0	0	2.580758	R	1	11/17/2022 16:34:30	0.00000	0.00000	0.00003	 V  	0.00000	0.00000	0.00000	0.00000	
259	0	1	7,740	7,740	0	0	0	2.580606	R	1	11/17/2022 16:35:00	0.00000	0.00000	0.00003	 V  	0.00000	0.00000	0.00000	0.00000	
260	0	1	7,770	7,770	0	0	0	2.580758	R	1	11/17/2022 16:35:30	0.00000	0.00000	0.00019	 V  	0.00000	0.00000	0.00000	0.00000	
261	0	1	7,800	7,800	0	0	0	2.580758	R	1	11/17/2022 16:36:00	0.00000	0.00000	0.00003	 V  	0.00000	0.00000	0.00000	0.00000	
262	0	1	7,830	7,830	0	0	0	2.580606	R	1	11/17/2022 16:36:30	0.00000	0.00000	0.00019	 V  	0.00000	0.00000	0.00000	0.00000	
263	0	1	7,860	7,860	0	0	0	2.580911	R	1	11/17/2022 16:37:00	0.00000	0.00000	0.00003	 V  	0.00000	0.00000	0.00000	0.00000	
264	0	1	7,890	7,890	0	0	0	2.580758	R	1	11/17/2022 16:37:30	0.00000	0.00000	0.00003	 V  	0.00000	0.00000	0.00000	0.00000	
265	0	1	7,920	7,920	0	0	0	2.580911	R	1	11/17/2022 16:38:00	0.00000	0.00000	0.00035	 V  	0.00000	0.00000	0.00000	0.00000	
266	0	1	7,950	7,950	0	0	0	2.581064	R	1	11/17/2022 16:38:30	0.00000	0.00000	0.00003	 V  	0.00000	0.00000	0.00000	0.00000	
267	0	1	7,980	7,980	0	0	0	2.581064	R	1	11/17/2022 16:39:00	0.00000	0.00000	0.00003	 V  	0.00000	0.00000	0.00000	0.00000	
268	0	1	8,010	8,010	0	0	0	2.581216	R	1	11/17/2022 16:39:30	0.00000	0.00000	0.00019	 V  	0.00000	0.00000	0.00000	0.00000	
269	0	1	8,040	8,040	0	0	0	2.581216	R	1	11/17/2022 16:40:00	0.00000	0.00000	0.00019	 V  	0.00000	0.00000	0.00000	0.00000	
270	0	1	8,070	8,070	0	0	0	2.581369	R	1	11/17/2022 16:40:30	0.00000	0.00000	-0.00013	 V  	0.00000	0.00000	0.00000	0.00000	
271	0	1	8,100	8,100	0	0	0	2.581369	R	1	11/17/2022 16:41:00	0.00000	0.00000	0.00019	 V  	0.00000	0.00000	0.00000	0.00000	
272	0	1	8,130	8,130	0	0	0	2.581369	R	1	11/17/2022 16:41:30	0.00000	0.00000	0.00019	 V  	0.00000	0.00000	0.00000	0.00000	
273	0	1	8,160	8,160	0	0	0	2.581674	R	1	11/17/2022 16:42:00	0.00000	0.00000	0.00019	 V  	0.00000	0.00000	0.00000	0.00000	
274	0	1	8,190	8,190	0	0	0	2.581827	R	1	11/17/2022 16:42:30	0.00000	0.00000	0.00003	 V  	0.00000	0.00000	0.00000	0.00000	
275	0	1	8,220	8,220	0	0	0	2.581979	R	1	11/17/2022 16:43:00	0.00000	0.00000	0.00003	 V  	0.00000	0.00000	0.00000	0.00000	
276	0	1	8,250	8,250	0	0	0	2.581979	R	1	11/17/2022 16:43:30	0.00000	0.00000	0.00035	 V  	0.00000	0.00000	0.00000	0.00000	
277	0	1	8,280	8,280	0	0	0	2.581827	R	1	11/17/2022 16:44:00	0.00000	0.00000	0.00019	 V  	0.00000	0.00000	0.00000	0.00000	
278	0	1	8,310	8,310	0	0	0	2.581521	R	1	11/17/2022 16:44:30	0.00000	0.00000	0.00019	 V  	0.00000	0.00000	0.00000	0.00000	
279	0	1	8,340	8,340	0	0	0	2.580758	R	1	11/17/2022 16:45:00	0.00000	0.00000	0.00019	 V  	0.00000	0.00000	0.00000	0.00000	
280	0	1	8,370	8,370	0	0	0	2.580606	R	1	11/17/2022 16:45:30	0.00000	0.00000	0.00003	 V  	0.00000	0.00000	0.00000	0.00000	
281	0	1	8,400	8,400	0	0	0	2.580301	R	1	11/17/2022 16:46:00	0.00000	0.00000	-0.00013	 V  	0.00000	0.00000	0.00000	0.00000	
282	0	1	8,430	8,430	0	0	0	2.579995	R	1	11/17/2022 16:46:30	0.00000	0.00000	0.00003	 V  	0.00000	0.00000	0.00000	0.00000	
283	0	1	8,460	8,460	0	0	0	2.579538	R	1	11/17/2022 16:47:00	0.00000	0.00000	0.00035	 V  	0.00000	0.00000	0.00000	0.00000	
284	0	1	8,490	8,490	0	0	0	2.579232	R	1	11/17/2022 16:47:30	0.00000	0.00000	0.00003	 V  	0.00000	0.00000	0.00000	0.00000	
285	0	1	8,520	8,520	0	0	0	2.578927	R	1	11/17/2022 16:48:00	0.00000	0.00000	0.00035	 V  	0.00000	0.00000	0.00000	0.00000	
286	0	1	8,550	8,550	0	0	0	2.578622	R	1	11/17/2022 16:48:30	0.00000	0.00000	0.00003	 V  	0.00000	0.00000	0.00000	0.00000	
287	0	1	8,580	8,580	0	0	0	2.578317	R	1	11/17/2022 16:49:00	0.00000	0.00000	0.00019	 V  	0.00000	0.00000	0.00000	0.00000	
288	0	1	8,610	8,610	0	0	0	2.578012	R	1	11/17/2022 16:49:30	0.00000	0.00000	0.00035	 V  	0.00000	0.00000	0.00000	0.00000	
289	0	1	8,640	8,640	0	0	0	2.577707	R	1	11/17/2022 16:50:00	0.00000	0.00000	0.00019	 V  	0.00000	0.00000	0.00000	0.00000	
290	0	1	8,670	8,670	0	0	0	2.577554	R	1	11/17/2022 16:50:30	0.00000	0.00000	0.00003	 V  	0.00000	0.00000	0.00000	0.00000	
291	0	1	8,700	8,700	0	0	0	2.577401	R	1	11/17/2022 16:51:00	0.00000	0.00000	0.00019	 V  	0.00000	0.00000	0.00000	0.00000	
292	0	1	8,730	8,730	0	0	0	2.577096	R	1	11/17/2022 16:51:30	0.00000	0.00000	0.00003	 V  	0.00000	0.00000	0.00000	0.00000	
293	0	1	8,760	8,760	0	0	0	2.576944	R	1	11/17/2022 16:52:00	0.00000	0.00000	0.00019	 V  	0.00000	0.00000	0.00000	0.00000	
294	0	1	8,790	8,790	0	0	0	2.576486	R	1	11/17/2022 16:52:30	0.00000	0.00000	0.00003	 V  	0.00000	0.00000	0.00000	0.00000	
295	0	1	8,820	8,820	0	0	0	2.576486	R	1	11/17/2022 16:53:00	0.00000	0.00000	0.00035	 V  	0.00000	0.00000	0.00000	0.00000	
296	0	1	8,850	8,850	0	0	0	2.576333	R	1	11/17/2022 16:53:30	0.00000	0.00000	0.00019	 V  	0.00000	0.00000	0.00000	0.00000	
297	0	1	8,880	8,880	0	0	0	2.576028	R	1	11/17/2022 16:54:00	0.00000	0.00000	0.00019	 V  	0.00000	0.00000	0.00000	0.00000	
298	0	1	8,910	8,910	0	0	0	2.576028	R	1	11/17/2022 16:54:30	0.00000	0.00000	0.00019	 V  	0.00000	0.00000	0.00000	0.00000	
299	0	1	8,940	8,940	0	0	0	2.57557	R	1	11/17/2022 16:55:00	0.00000	0.00000	0.00019	 V  	0.00000	0.00000	0.00000	0.00000	
300	0	1	8,970	8,970	0	0	0	2.575418	R	1	11/17/2022 16:55:30	0.00000	0.00000	0.00035	 V  	0.00000	0.00000	0.00000	0.00000	
301	0	1	9,000	9,000	0	0	0	2.575265	R	1	11/17/2022 16:56:00	0.00000	0.00000	0.00019	 V  	0.00000	0.00000	0.00000	0.00000	
302	0	1	9,030	9,030	0	0	0	2.57496	R	1	11/17/2022 16:56:30	0.00000	0.00000	0.00019	 V  	0.00000	0.00000	0.00000	0.00000	
303	0	1	9,060	9,060	0	0	0	2.575113	R	1	11/17/2022 16:57:00	0.00000	0.00000	0.00003	 V  	0.00000	0.00000	0.00000	0.00000	
304	0	1	9,090	9,090	0	0	0	2.574655	R	1	11/17/2022 16:57:30	0.00000	0.00000	0.00003	 V  	0.00000	0.00000	0.00000	0.00000	
305	0	1	9,120	9,120	0	0	0	2.574655	R	1	11/17/2022 16:58:00	0.00000	0.00000	0.00019	 V  	0.00000	0.00000	0.00000	0.00000	
306	0	1	9,150	9,150	0	0	0	2.57435	R	1	11/17/2022 16:58:30	0.00000	0.00000	0.00019	 V  	0.00000	0.00000	0.00000	0.00000	
307	0	1	9,180	9,180	0	0	0	2.574197	R	1	11/17/2022 16:59:00	0.00000	0.00000	0.00019	 V  	0.00000	0.00000	0.00000	0.00000	
308	0	1	9,210	9,210	0	0	0	2.574197	R	1	11/17/2022 16:59:30	0.00000	0.00000	0.00019	 V  	0.00000	0.00000	0.00000	0.00000	
309	0	1	9,240	9,240	0	0	0	2.573892	R	1	11/17/2022 17:00:00	0.00000	0.00000	-0.00013	 V  	0.00000	0.00000	0.00000	0.00000	
310	0	1	9,270	9,270	0	0	0	2.573892	R	1	11/17/2022 17:00:30	0.00000	0.00000	0.00003	 V  	0.00000	0.00000	0.00000	0.00000	
311	0	1	9,300	9,300	0	0	0	2.573434	R	1	11/17/2022 17:01:00	0.00000	0.00000	0.00003	 V  	0.00000	0.00000	0.00000	0.00000	
312	0	1	9,330	9,330	0	0	0	2.573434	R	1	11/17/2022 17:01:30	0.00000	0.00000	0.00003	 V  	0.00000	0.00000	0.00000	0.00000	
313	0	1	9,360	9,360	0	0	0	2.573434	R	1	11/17/2022 17:02:00	0.00000	0.00000	0.00019	 V  	0.00000	0.00000	0.00000	0.00000	
314	0	1	9,390	9,390	0	0	0	2.573129	R	1	11/17/2022 17:02:30	0.00000	0.00000	0.00003	 V  	0.00000	0.00000	0.00000	0.00000	
315	0	1	9,420	9,420	0	0	0	2.573129	R	1	11/17/2022 17:03:00	0.00000	0.00000	-0.00013	 V  	0.00000	0.00000	0.00000	0.00000	
316	0	1	9,450	9,450	0	0	0	2.572976	R	1	11/17/2022 17:03:30	0.00000	0.00000	0.00019	 V  	0.00000	0.00000	0.00000	0.00000	
317	0	1	9,480	9,480	0	0	0	2.572671	R	1	11/17/2022 17:04:00	0.00000	0.00000	0.00019	 V  	0.00000	0.00000	0.00000	0.00000	
318	0	1	9,510	9,510	0	0	0	2.572519	R	1	11/17/2022 17:04:30	0.00000	0.00000	-0.00013	 V  	0.00000	0.00000	0.00000	0.00000	
319	0	1	9,540	9,540	0	0	0	2.572519	R	1	11/17/2022 17:05:00	0.00000	0.00000	0.00019	 V  	0.00000	0.00000	0.00000	0.00000	
320	0	1	9,570	9,570	0	0	0	2.572366	R	1	11/17/2022 17:05:30	0.00000	0.00000	-0.00013	 V  	0.00000	0.00000	0.00000	0.00000	
321	0	1	9,600	9,600	0	0	0	2.572213	R	1	11/17/2022 17:06:00	0.00000	0.00000	0.00003	 V  	0.00000	0.00000	0.00000	0.00000	
322	0	1	9,630	9,630	0	0	0	2.572213	R	1	11/17/2022 17:06:30	0.00000	0.00000	0.00003	 V  	0.00000	0.00000	0.00000	0.00000	
323	0	1	9,660	9,660	0	0	0	2.572061	R	1	11/17/2022 17:07:00	0.00000	0.00000	-0.00029	 V  	0.00000	0.00000	0.00000	0.00000	
324	0	1	9,690	9,690	0	0	0	2.571908	R	1	11/17/2022 17:07:30	0.00000	0.00000	0.00019	 V  	0.00000	0.00000	0.00000	0.00000	
325	0	1	9,720	9,720	0	0	0	2.571756	R	1	11/17/2022 17:08:00	0.00000	0.00000	0.00003	 V  	0.00000	0.00000	0.00000	0.00000	
326	0	1	9,750	9,750	0	0	0	2.57145	R	1	11/17/2022 17:08:30	0.00000	0.00000	-0.00013	 V  	0.00000	0.00000	0.00000	0.00000	
327	0	1	9,780	9,780	0	0	0	2.571145	R	1	11/17/2022 17:09:00	0.00000	0.00000	0.00003	 V  	0.00000	0.00000	0.00000	0.00000	
328	0	1	9,810	9,810	0	0	0	2.571145	R	1	11/17/2022 17:09:30	0.00000	0.00000	0.00003	 V  	0.00000	0.00000	0.00000	0.00000
