Repository: AndreHb/PyBaMM_Fork

File: scripts/testing/Laborzelle/OCV_3electrode/Li_halfcell/Positive/GITT-OCV_NMC811_K8A21.txt
pulse	Q	SOC	E(cell)	Q	SOC	E(cell)
	Ah	%	V	Ah	%	V
	masse: 16,9536 mg		charge			discharge
0	0	0	3,55566	0	103,62516	4,18616
1	1,5485E-4	4,99516	3,58648	1,5485E-4	98,63	4,15061
2	3,097E-4	9,99032	3,60952	3,0971E-4	93,63451	4,10269
3	4,6455E-4	14,98548	3,63424	4,6456E-4	88,63935	4,05524
4	6,194E-4	19,98065	3,66049	6,1941E-4	83,64419	4,01419
5	7,7425E-4	24,97581	3,68628	7,7426E-4	78,64903	3,97559
6	9,291E-4	29,97097	3,70901	9,2911E-4	73,65387	3,93439
7	0,00108	34,96613	3,7287	0,00108	68,65871	3,89029
8	0,00124	39,96129	3,7467	0,00124	63,66355	3,84741
9	0,00139	44,95645	3,76394	0,00139	58,66839	3,81247
10	0,00155	49,95161	3,78286	0,00155	53,67322	3,78668
11	0,0017	54,94677	3,80606	0,0017	48,67806	3,76623
12	0,00186	59,94194	3,83673	0,00186	43,6829	3,74823
13	0,00201	64,9371	3,87564	0,00201	38,68742	3,73037
14	0,00217	69,93226	3,91806	0,00217	33,69226	3,71054
15	0,00232	74,92742	3,9588	0,00232	28,6971	3,6878
16	0,00248	79,92258	3,9968	0,00248	23,70193	3,66201
17	0,00263	84,91774	4,03433	0,00263	18,70677	3,63577
18	0,00279	89,9129	4,07569	0,00279	13,71161	3,60983
19	0,0029	93,63452	4,12177	0,00294	8,87516	3,58602
20	0,00306	98,62968	4,16388			
21	0,00321	103,62516	4,18616

File: scripts/testing/Laborzelle/OCV_3electrode/Li_halfcell/Positive/GITT-OCV_NMC811_K8A21_E-x.txt
x(ch)	E/V(ch)	x(dch)	E/V(dch)
0.09556	3.55566	0.75515	4.18616
0.12736	3.58648	0.72335	4.15061
0.15915	3.60952	0.69156	4.10269
0.19095	3.63424	0.65976	4.05524
0.22274	3.66049	0.62797	4.01419
0.25454	3.68628	0.59617	3.97559
0.28633	3.70901	0.56438	3.93439
0.31813	3.7287	0.53258	3.89029
0.34992	3.7467	0.50079	3.84741
0.38172	3.76394	0.46899	3.81247
0.41351	3.78286	0.4372	3.78668
0.44531	3.80606	0.4054	3.76623
0.4771	3.83673	0.37361	3.74823
0.5089	3.87564	0.34181	3.73037
0.54069	3.91806	0.31002	3.71054
0.57249	3.9588	0.27822	3.6878
0.60428	3.9968	0.24643	3.66201
0.63608	4.03433	0.21463	3.63577
0.66787	4.07569	0.18284	3.60983
0.69967	4.12177	0.15104	3.58602
0.73146	4.16388		
0.75515	4.18616

File: scripts/testing/Laborzelle/OCV_3electrode/Li_halfcell/Positive/VM_221117_K8A21_pOCV_GITT020.txt (part 1 of 90)
Today's Date:	28 November 2022	Date of Test:	17 November 2022, 02:27:06 PM
Filename:	VM_221117_K8A21_pOCV_GITT	Tester Channel:	20
Procedure:	VM_NMC811-Li_GITT-OCV_pseudoOCV.000	Description:	NCM811/Li HC: 5h rest + form + pseudo-OCV + GITT
Comment:	VM_221117_K8A21_pOCV_GITT NMC811/Li 70 µL LP572
Rec	Cycle	Step	Test Time (sec)	Step Time (sec)	Capacity	Energy	Current	Voltage	MD	ES	DPT Time	ACImp/Ohms	DCIR/Ohms	Aux #1	 Units	VAR1	VAR2	VAR3	VAR4	
1	0	1	0	0	0	0	0	3.021897	R	0	11/17/2022 14:27:06	0.00000	0.00000	-0.00121	 V  	0.00000	0.00000	0.00000	0.00000	
2	0	1	30	30	0	0	0	3.020829	R	1	11/17/2022 14:27:36	0.00000	0.00000	-0.00010	 V  	0.00000	0.00000	0.00000	0.00000	
3	0	1	60	60	0	0	0	3.020676	R	1	11/17/2022 14:28:06	0.00000	0.00000	0.00085	 V  	0.00000	0.00000	0.00000	0.00000	
4	0	1	90	90	0	0	0	3.020523	R	1	11/17/2022 14:28:36	0.00000	0.00000	-0.00105	 V  	0.00000	0.00000	0.00000	0.00000	
5	0	1	120	120	0	0	0	3.020523	R	1	11/17/2022 14:29:06	0.00000	0.00000	-0.00121	 V  	0.00000	0.00000	0.00000	0.00000	
6	0	1	150	150	0	0	0	3.020371	R	1	11/17/2022 14:29:36	0.00000	0.00000	0.00006	 V  	0.00000	0.00000	0.00000	0.00000	
7	0	1	180	180	0	0	0	3.020218	R	1	11/17/2022 14:30:06	0.00000	0.00000	0.00022	 V  	0.00000	0.00000	0.00000	0.00000	
8	0	1	210	210	0	0	0	3.020218	R	1	11/17/2022 14:30:36	0.00000	0.00000	-0.00073	 V  	0.00000	0.00000	0.00000	0.00000	
9	0	1	240	240	0	0	0	3.020218	R	1	11/17/2022 14:31:06	0.00000	0.00000	0.00133	 V  	0.00000	0.00000	0.00000	0.00000	
10	0	1	270	270	0	0	0	3.020066	R	1	11/17/2022 14:31:36	0.00000	0.00000	-0.00232	 V  	0.00000	0.00000	0.00000	0.00000	
11	0	1	300	300	0	0	0	3.020218	R	1	11/17/2022 14:32:06	0.00000	0.00000	-0.00010	 V  	0.00000	0.00000	0.00000	0.00000	
12	0	1	330	330	0	0	0	3.020218	R	1	11/17/2022 14:32:36	0.00000	0.00000	-0.00026	 V  	0.00000	0.00000	0.00000	0.00000	
13	0	1	360	360	0	0	0	3.019913	R	1	11/17/2022 14:33:06	0.00000	0.00000	0.00069	 V  	0.00000	0.00000	0.00000	0.00000	
14	0	1	390	390	0	0	0	3.01976	R	1	11/17/2022 14:33:36	0.00000	0.00000	-0.00105	 V  	0.00000	0.00000	0.00000	0.00000	
15	0	1	420	420	0	0	0	3.01976	R	1	11/17/2022 14:34:06	0.00000	0.00000	0.00006	 V  	0.00000	0.00000	0.00000	0.00000	
16	0	1	450	450	0	0	0	3.019608	R	1	11/17/2022 14:34:36	0.00000	0.00000	-0.00058	 V  	0.00000	0.00000	0.00000	0.00000	
17	0	1	480	480	0	0	0	3.019608	R	1	11/17/2022 14:35:06	0.00000	0.00000	-0.00089	 V  	0.00000	0.00000	0.00000	0.00000	
18	0	1	510	510	0	0	0	3.019455	R	1	11/17/2022 14:35:36	0.00000	0.00000	-0.00137	 V  	0.00000	0.00000	0.00000	0.00000	
19	0	1	540	540	0	0	0	3.019455	R	1	11/17/2022 14:36:06	0.00000	0.00000	-0.00137	 V  	0.00000	0.00000	0.00000	0.00000	
20	0	1	570	570	0	0	0	3.019303	R	1	11/17/2022 14:36:36	0.00000	0.00000	0.00228	 V  	0.00000	0.00000	0.00000	0.00000	
21	0	1	600	600	0	0	0	3.019455	R	1	11/17/2022 14:37:06	0.00000	0.00000	-0.00121	 V  	0.00000	0.00000	0.00000	0.00000	
22	0	1	630	630	0	0	0	3.01915	R	1	11/17/2022 14:37:36	0.00000	0.00000	-0.00089	 V  	0.00000	0.00000	0.00000	0.00000	
23	0	1	660	660	0	0	0	3.018997	R	1	11/17/2022 14:38:06	0.00000	0.00000	-0.00105	 V  	0.00000	0.00000	0.00000	0.00000	
24	0	1	690	690	0	0	0	3.01915	R	1	11/17/2022 14:38:36	0.00000	0.00000	-0.00026	 V  	0.00000	0.00000	0.00000	0.00000	
25	0	1	720	720	0	0	0	3.018692	R	1	11/17/2022 14:39:06	0.00000	0.00000	-0.00089	 V  	0.00000	0.00000	0.00000	0.00000	
26	0	1	750	750	0	0	0	3.018692	R	1	11/17/2022 14:39:36	0.00000	0.00000	-0.00089	 V  	0.00000	0.00000	0.00000	0.00000	
27	0	1	780	780	0	0	0	3.01854	R	1	11/17/2022 14:40:06	0.00000	0.00000	0.00054	 V  	0.00000	0.00000	0.00000	0.00000	
28	0	1	810	810	0	0	0	3.018387	R	1	11/17/2022 14:40:36	0.00000	0.00000	0.00069	 V  	0.00000	0.00000	0.00000	0.00000	
29	0	1	840	840	0	0	0	3.018235	R	1	11/17/2022 14:41:06	0.00000	0.00000	0.00133	 V  	0.00000	0.00000	0.00000	0.00000	
30	0	1	870	870	0	0	0	3.018235	R	1	11/17/2022 14:41:36	0.00000	0.00000	0.00085	 V  	0.00000	0.00000	0.00000	0.00000	
31	0	1	900	900	0	0	0	3.017929	R	1	11/17/2022 14:42:06	0.00000	0.00000	-0.00089	 V  	0.00000	0.00000	0.00000	0.00000	
32	0	1	930	930	0	0	0	3.017777	R	1	11/17/2022 14:42:36	0.00000	0.00000	0.00117	 V  	0.00000	0.00000	0.00000	0.00000	
33	0	1	960	960	0	0	0	3.017777	R	1	11/17/2022 14:43:06	0.00000	0.00000	-0.00153	 V  	0.00000	0.00000	0.00000	0.00000	
34	0	1	990	990	0	0	0	3.017624	R	1	11/17/2022 14:43:36	0.00000	0.00000	0.00038	 V  	0.00000	0.00000	0.00000	0.00000	
35	0	1	1,020	1,020	0	0	0	3.017472	R	1	11/17/2022 14:44:06	0.00000	0.00000	0.00022	 V  	0.00000	0.00000	0.00000	0.00000	
36	0	1	1,050	1,050	0	0	0	3.017472	R	1	11/17/2022 14:44:36	0.00000	0.00000	0.00006	 V  	0.00000	0.00000	0.00000	0.00000	
37	0	1	1,080	1,080	0	0	0	3.017319	R	1	11/17/2022 14:45:06	0.00000	0.00000	0.00054	 V  	0.00000	0.00000	0.00000	0.00000	
38	0	1	1,110	1,110	0	0	0	3.017472	R	1	11/17/2022 14:45:36	0.00000	0.00000	-0.00121	 V  	0.00000	0.00000	0.00000	0.00000	
39	0	1	1,140	1,140	0	0	0	3.017319	R	1	11/17/2022 14:46:06	0.00000	0.00000	-0.00026	 V  	0.00000	0.00000	0.00000	0.00000	
40	0	1	1,170	1,170	0	0	0	3.017319	R	1	11/17/2022 14:46:36	0.00000	0.00000	-0.00042	 V  	0.00000	0.00000	0.00000	0.00000	
41	0	1	1,200	1,200	0	0	0	3.017472	R	1	11/17/2022 14:47:06	0.00000	0.00000	-0.00010	 V  	0.00000	0.00000	0.00000	0.00000	
42	0	1	1,230	1,230	0	0	0	3.017319	R	1	11/17/2022 14:47:36	0.00000	0.00000	0.00054	 V  	0.00000	0.00000	0.00000	0.00000	
43	0	1	1,260	1,260	0	0	0	3.017472	R	1	11/17/2022 14:48:06	0.00000	0.00000	0.00038	 V  	0.00000	0.00000	0.00000	0.00000	
44	0	1	1,290	1,290	0	0	0	3.017166	R	1	11/17/2022 14:48:36	0.00000	0.00000	0.00054	 V  	0.00000	0.00000	0.00000	0.00000	
45	0	1	1,320	1,320	0	0	0	3.017319	R	1	11/17/2022 14:49:06	0.00000	0.00000	-0.00073	 V  	0.00000	0.00000	0.00000	0.00000	
46	0	1	1,350	1,350	0	0	0	3.017166	R	1	11/17/2022 14:49:36	0.00000	0.00000	0.00101	 V  	0.00000	0.00000	0.00000	0.00000	
47	0	1	1,380	1,380	0	0	0	3.017319	R	1	11/17/2022 14:50:06	0.00000	0.00000	-0.00026	 V  	0.00000	0.00000	0.00000	0.00000	
48	0	1	1,410	1,410	0	0	0	3.017014	R	1	11/17/2022 14:50:36	0.00000	0.00000	-0.00058	 V  	0.00000	0.00000	0.00000	0.00000	
49	0	1	1,440	1,440	0	0	0	3.017166	R	1	11/17/2022 14:51:06	0.00000	0.00000	0.00101	 V  	0.00000	0.00000	0.00000	0.00000	
50	0	1	1,470	1,470	0	0	0	3.017014	R	1	11/17/2022 14:51:36	0.00000	0.00000	-0.00042	 V  	0.00000	0.00000	0.00000	0.00000	
51	0	1	1,500	1,500	0	0	0	3.017014	R	1	11/17/2022 14:52:06	0.00000	0.00000	-0.00058	 V  	0.00000	0.00000	0.00000	0.00000	
52	0	1	1,530	1,530	0	0	0	3.017014	R	1	11/17/2022 14:52:36	0.00000	0.00000	-0.00137	 V  	0.00000	0.00000	0.00000	0.00000	
53	0	1	1,560	1,560	0	0	0	3.016709	R	1	11/17/2022 14:53:06	0.00000	0.00000	-0.00105	 V  	0.00000	0.00000	0.00000	0.00000	
54	0	1	1,590	1,590	0	0	0	3.016861	R	1	11/17/2022 14:53:36	0.00000	0.00000	0.00022	 V  	0.00000	0.00000	0.00000	0.00000	
55	0	1	1,620	1,620	0	0	0	3.016861	R	1	11/17/2022 14:54:06	0.00000	0.00000	0.00038	 V  	0.00000	0.00000	0.00000	0.00000	
56	0	1	1,650	1,650	0	0	0	3.016709	R	1	11/17/2022 14:54:36	0.00000	0.00000	0.00006	 V  	0.00000	0.00000	0.00000	0.00000	
57	0	1	1,680	1,680	0	0	0	3.016403	R	1	11/17/2022 14:55:06	0.00000	0.00000	-0.00073	 V  	0.00000	0.00000	0.00000	0.00000	
58	0	1	1,710	1,710	0	0	0	3.016403	R	1	11/17/2022 14:55:36	0.00000	0.00000	-0.00105	 V  	0.00000	0.00000	0.00000	0.00000	
59	0	1	1,740	1,740	0	0	0	3.016403	R	1	11/17/2022 14:56:06	0.00000	0.00000	0.00006	 V  	0.00000	0.00000	0.00000	0.00000	
60	0	1	1,770	1,770	0	0	0	3.016403	R	1	11/17/2022 14:56:36	0.00000	0.00000	0.00022	 V  	0.00000	0.00000	0.00000	0.00000	
61	0	1	1,800	1,800	0	0	0	3.016403	R	1	11/17/2022 14:57:06	0.00000	0.00000	-0.00042	 V  	0.00000	0.00000	0.00000	0.00000	
62	0	1	1,830	1,830	0	0	0	3.016251	R	1	11/17/2022 14:57:36	0.00000	0.00000	0.00022	 V  	0.00000	0.00000	0.00000	0.00000	
63	0	1	1,860	1,860	0	0	0	3.016098	R	1	11/17/2022 14:58:06	0.00000	0.00000	-0.00042	 V  	0.00000	0.00000	0.00000	0.00000	
64	0	1	1,890	1,890	0	0	0	3.016251	R	1	11/17/2022 14:58:36	0.00000	0.00000	0.00054	 V  	0.00000	0.00000	0.00000	0.00000	
65	0	1	1,920	1,920	0	0	0	3.016251	R	1	11/17/2022 14:59:06	0.00000	0.00000	-0.00073	 V  	0.00000	0.00000	0.00000	0.00000	
66	0	1	1,950	1,950	0	0	0	3.016098	R	1	11/17/2022 14:59:36	0.00000	0.00000	-0.00089	 V  	0.00000	0.00000	0.00000	0.00000	
67	0	1	1,980	1,980	0	0	0	3.015793	R	1	11/17/2022 15:00:06	0.00000	0.00000	-0.00026	 V  	0.00000	0.00000	0.00000	0.00000	
68	0	1	2,010	2,010	0	0	0	3.015946	R	1	11/17/2022 15:00:36	0.00000	0.00000	0.00022	 V  	0.00000	0.00000	0.00000	0.00000	
69	0	1	2,040	2,040	0	0	0	3.015793	R	1	11/17/2022 15:01:06	0.00000	0.00000	0.00022	 V  	0.00000	0.00000	0.00000	0.00000	
70	0	1	2,070	2,070	0	0	0	3.015946	R	1	11/17/2022 15:01:36	0.00000	0.00000	0.00038	 V  	0.00000	0.00000	0.00000	0.00000	
71	0	1	2,100	2,100	0	0	0	3.015793	R	1	11/17/2022 15:02:06	0.00000	0.00000	-0.00010	 V  	0.00000	0.00000	0.00000	0.00000	
72	0	1	2,130	2,130	0	0	0	3.015793	R	1	11/17/2022 15:02:36	0.00000	0.00000	0.00101	 V  	0.00000	0.00000	0.00000	0.00000	
73	0	1	2,160	2,160	0	0	0	3.015488	R	1	11/17/2022 15:03:06	0.00000	0.00000	-0.00073	 V  	0.00000	0.00000	0.00000	0.00000	
74	0	1	2,190	2,190	0	0	0	3.015183	R	1	11/17/2022 15:03:36	0.00000	0.00000	-0.00010	 V  	0.00000	0.00000	0.00000	0.00000	
75	0	1	2,220	2,220	0	0	0	3.015488	R	1	11/17/2022 15:04:06	0.00000	0.00000	-0.00010	 V  	0.00000	0.00000	0.00000	0.00000	
76	0	1	2,250	2,250	0	0	0	3.015335	R	1	11/17/2022 15:04:36	0.00000	0.00000	0.00022	 V  	0.00000	0.00000	0.00000	0.00000	
77	0	1	2,280	2,280	0	0	0	3.015335	R	1	11/17/2022 15:05:06	0.00000	0.00000	-0.00058	 V  	0.00000	0.00000	0.00000	0.00000	
78	0	1	2,310	2,310	0	0	0	3.015183	R	1	11/17/2022 15:05:36	0.00000	0.00000	-0.00105	 V  	0.00000	0.00000	0.00000	0.00000	
79	0	1	2,340	2,340	0	0	0	3.014878	R	1	11/17/2022 15:06:06	0.00000	0.00000	0.00085	 V  	0.00000	0.00000	0.00000	0.00000	
80	0	1	2,370	2,370	0	0	0	3.014878	R	1	11/17/2022 15:06:36	0.00000	0.00000	-0.00073	 V  	0.00000	0.00000	0.00000	0.00000	
81	0	1	2,400	2,400	0	0	0	3.015183	R	1	11/17/2022 15:07:06	0.00000	0.00000	0.00181	 V  	0.00000	0.00000	0.00000	0.00000	
82	0	1	2,430	2,430	0	0	0	3.014878	R	1	11/17/2022 15:07:36	0.00000	0.00000	0.00006	 V  	0.00000	0.00000	0.00000	0.00000	
83	0	1	2,460	2,460	0	0	0	3.01503	R	1	11/17/2022 15:08:06	0.00000	0.00000	-0.00121	 V  	0.00000	0.00000	0.00000	0.00000	
84	0	1	2,490	2,490	0	0	0	3.014725	R	1	11/17/2022 15:08:36	0.00000	0.00000	0.00006	 V  	0.00000	0.00000	0.00000	0.00000	
85	0	1	2,520	2,520	0	0	0	3.014725	R	1	11/17/2022 15:09:06	0.00000	0.00000	-0.00026	 V  	0.00000	0.00000	0.00000	0.00000	
86	0	1	2,550	2,550	0	0	0	3.014878	R	1	11/17/2022 15:09:36	0.00000	0.00000	-0.00153	 V  	0.00000	0.00000	0.00000	0.00000	
87	0	1	2,580	2,580	0	0	0	3.014725	R	1	11/17/2022 15:10:06	0.00000	0.00000	-0.00026	 V  	0.00000	0.00000	0.00000	0.00000	
88	0	1	2,610	2,610	0	0	0	3.014572	R	1	11/17/2022 15:10:36	0.00000	0.00000	0.00054	 V  	0.00000	0.00000	0.00000	0.00000	
89	0	1	2,640	2,640	0	0	0	3.014725	R	1	11/17/2022 15:11:06	0.00000	0.00000	-0.00042	 V  	0.00000	0.00000	0.00000	0.00000	
90	0	1	2,670	2,670	0	0	0	3.014572	R	1	11/17/2022 15:11:36	0.00000	0.00000	-0.00121	 V  	0.00000	0.00000	0.00000	0.00000	
91	0	1	2,700	2,700	0	0	0	3.014572	R	1	11/17/2022 15:12:06	0.00000	0.00000	0.00069	 V  	0.00000	0.00000	0.00000	0.00000	
92	0	1	2,730	2,730	0	0	0	3.01442	R	1	11/17/2022 15:12:36	0.00000	0.00000	0.00085	 V  	0.00000	0.00000	0.00000	0.00000	
93	0	1	2,760	2,760	0	0	0	3.01442	R	1	11/17/2022 15:13:06	0.00000	0.00000	-0.00042	 V  	0.00000	0.00000	0.00000	0.00000	
94	0	1	2,790	2,790	0	0	0	3.014267	R	1	11/17/2022 15:13:36	0.00000	0.00000	0.00006	 V  	0.00000	0.00000	0.00000	0.00000	
95	0	1	2,820	2,820	0	0	0	3.014267	R	1	11/17/2022 15:14:06	0.00000	0.00000	-0.00042	 V  	0.00000	0.00000	0.00000	0.00000	
96	0	1	2,850	2,850	0	0	0	3.014115	R	1	11/17/2022 15:14:36	0.00000	0.00000	-0.00105	 V  	0.00000	0.00000	0.00000	0.00000	
97	0	1	2,880	2,880	0	0	0	3.014115	R	1	11/17/2022 15:15:06	0.00000	0.00000	-0.00137	 V  	0.00000	0.00000	0.00000	0.00000	
98	0	1	2,910	2,910	0	0	0	3.014115	R	1	11/17/2022 15:15:36	0.00000	0.00000	0.00117	 V  	0.00000	0.00000	0.00000	0.00000	
99	0	1	2,940	2,940	0	0	0	3.014115	R	1	11/17/2022 15:16:06	0.00000	0.00000	-0.00073	 V  	0.00000	0.00000	0.00000	0.00000	
100	0	1	2,970	2,970	0	0	0	3.014115	R	1	11/17/2022 15:16:36	0.00000	0.00000	0.00149	 V  	0.00000	0.00000	0.00000	0.00000	
101	0	1	3,000	3,000	0	0	0	3.013962	R	1	11/17/2022 15:17:06	0.00000	0.00000	-0.00137	 V  	0.00000	0.00000	0.00000	0.00000	
102	0	1	3,030	3,030	0	0	0	3.013962	R	1	11/17/2022 15:17:36	0.00000	0.00000	-0.00121	 V  	0.00000	0.00000	0.00000	0.00000	
103	0	1	3,060	3,060	0	0	0	3.013657	R	1	11/17/2022 15:18:06	0.00000	0.00000	-0.00169	 V  	0.00000	0.00000	0.00000	0.00000	
104	0	1	3,090	3,090	0	0	0	3.013809	R	1	11/17/2022 15:18:36	0.00000	0.00000	-0.00058	 V  	0.00000	0.00000	0.00000	0.00000	
105	0	1	3,120	3,120	0	0	0	3.013809	R	1	11/17/2022 15:19:06	0.00000	0.00000	0.00054	 V  	0.00000	0.00000	0.00000	0.00000	
106	0	1	3,150	3,150	0	0	0	3.013657	R	1	11/17/2022 15:19:36	0.00000	0.00000	-0.00026	 V  	0.00000	0.00000	0.00000	0.00000	
107	0	1	3,180	3,180	0	0	0	3.013657	R	1	11/17/2022 15:20:06	0.00000	0.00000	-0.00121	 V  	0.00000	0.00000	0.00000	0.00000	
108	0	1	3,210	3,210	0	0	0	3.013809	R	1	11/17/2022 15:20:36	0.00000	0.00000	-0.00105	 V  	0.00000	0.00000	0.00000	0.00000	
109	0	1	3,240	3,240	0	0	0	3.013504	R	1	11/17/2022 15:21:06	0.00000	0.00000	0.00054	 V  	0.00000	0.00000	0.00000	0.00000	
110	0	1	3,270	3,270	0	0	0	3.013657	R	1	11/17/2022 15:21:36	0.00000	0.00000	-0.00169	 V  	0.00000	0.00000	0.00000	0.00000	
111	0	1	3,300	3,300	0	0	0	3.013504	R	1	11/17/2022 15:22:06	0.00000	0.00000	-0.00073	 V  	0.00000	0.00000	0.00000	0.00000	
112	0	1	3,330	3,330	0	0	0	3.013199	R	1	11/17/2022 15:22:36	0.00000	0.00000	-0.00026	 V  	0.00000	0.00000	0.00000	0.00000	
113	0	1	3,360	3,360	0	0	0	3.013504	R	1	11/17/2022 15:23:06	0.00000	0.00000	-0.00073	 V  	0.00000	0.00000	0.00000	0.00000	
114	0	1	3,390	3,390	0	0	0	3.013352	R	1	11/17/2022 15:23:36	0.00000	0.00000	-0.00089	 V  	0.00000	0.00000	0.00000	0.00000	
115	0	1	3,420	3,420	0	0	0	3.013352	R	1	11/17/2022 15:24:06	0.00000	0.00000	-0.00042	 V  	0.00000	0.00000	0.00000	0.00000	
116	0	1	3,450	3,450	0	0	0	3.013199	R	1	11/17/2022 15:24:36	0.00000	0.00000	-0.00073	 V  	0.00000	0.00000	0.00000	0.00000	
117	0	1	3,480	3,480	0	0	0	3.013046	R	1	11/17/2022 15:25:06	0.00000	0.00000	-0.00216	 V  	0.00000	0.00000	0.00000	0.00000	
118	0	1	3,510	3,510	0	0	0	3.013199	R	1	11/17/2022 15:25:36	0.00000	0.00000	-0.00153	 V  	0.00000	0.00000	0.00000	0.00000	
119	0	1	3,540	3,540	0	0	0	3.013199	R	1	11/17/2022 15:26:06	0.00000	0.00000	-0.00026	 V  	0.00000	0.00000	0.00000	0.00000	
120	0	1	3,570	3,570	0	0	0	3.013046	R	1	11/17/2022 15:26:36	0.00000	0.00000	0.00022	 V  	0.00000	0.00000	0.00000	0.00000	
121	0	1	3,600	3,600	0	0	0	3.013199	R	1	11/17/2022 15:27:06	0.00000	0.00000	-0.00073	 V  	0.00000	0.00000	0.00000	0.00000	
122	0	1	3,630	3,630	0	0	0	3.013199	R	1	11/17/2022 15:27:36	0.00000	0.00000	0.00117	 V  	0.00000	0.00000	0.00000	0.00000	
123	0	1	3,660	3,660	0	0	0	3.012894	R	1	11/17/2022 15:28:06	0.00000	0.00000	-0.00058	 V  	0.00000	0.00000	0.00000	0.00000	
124	0	1	3,690	3,690	0	0	0	3.012894	R	1	11/17/2022 15:28:36	0.00000	0.00000	-0.00058	 V  	0.00000	0.00000	0.00000	0.00000	
125	0	1	3,720	3,720	0	0	0	3.012741	R	1	11/17/2022 15:29:06	0.00000	0.00000	-0.00010	 V  	0.00000	0.00000	0.00000	0.00000	
126	0	1	3,750	3,750	0	0	0	3.013046	R	1	11/17/2022 15:29:36	0.00000	0.00000	0.00085	 V  	0.00000	0.00000	0.00000	0.00000	
127	0	1	3,780	3,780	0	0	0	3.012894	R	1	11/17/2022 15:30:06	0.00000	0.00000	0.00085	 V  	0.00000	0.00000	0.00000	0.00000	
128	0	1	3,810	3,810	0	0	0	3.012894	R	1	11/17/2022 15:30:36	0.00000	0.00000	-0.00121	 V  	0.00000	0.00000	0.00000	0.00000	
129	0	1	3,840	3,840	0	0	0	3.012741	R	1	11/17/2022 15:31:06	0.00000	0.00000	-0.00121	 V  	0.00000	0.00000	0.00000	0.00000	
130	0	1	3,870	3,870	0	0	0	3.012894	R	1	11/17/2022 15:31:36	0.00000	0.00000	0.00054	 V  	0.00000	0.00000	0.00000	0.00000	
131	0	1	3,900	3,900	0	0	0	3.012741	R	1	11/17/2022 15:32:06	0.00000	0.00000	-0.00042	 V  	0.00000	0.00000	0.00000	0.00000	
132	0	1	3,930	3,930	0	0	0	3.012741	R	1	11/17/2022 15:32:36	0.00000	0.00000	-0.00232	 V  	0.00000	0.00000	0.00000	0.00000	
133	0	1	3,960	3,960	0	0	0	3.012741	R	1	11/17/2022 15:33:06	0.00000	0.00000	-0.00105	 V  	0.00000	0.00000	0.00000	0.00000	
134	0	1	3,990	3,990	0	0	0	3.012741	R	1	11/17/2022 15:33:36	0.00000	0.00000	-0.00026	 V  	0.00000	0.00000	0.00000	0.00000	
135	0	1	4,020	4,020	0	0	0	3.012589	R	1	11/17/2022 15:34:06	0.00000	0.00000	-0.00058	 V  	0.00000	0.00000	0.00000	0.00000	
136	0	1	4,050	4,050	0	0	0	3.012741	R	1	11/17/2022 15:34:36	0.00000	0.00000	0.00181	 V  	0.00000	0.00000	0.00000	0.00000	
137	0	1	4,080	4,080	0	0	0	3.012589	R	1	11/17/2022 15:35:06	0.00000	0.00000	-0.00026	 V  	0.00000	0.00000	0.00000	0.00000	
138	0	1	4,110	4,110	0	0	0	3.012589	R	1	11/17/2022 15:35:36	0.00000	0.00000	-0.00153	 V  	0.00000	0.00000	0.00000	0.00000	
139	0	1	4,140	4,140	0	0	0	3.012436	R	1	11/17/2022 15:36:06	0.00000	0.00000	0.00069	 V  	0.00000	0.00000	0.00000	0.00000	
140	0	1	4,170	4,170	0	0	0	3.012436	R	1	11/17/2022 15:36:36	0.00000	0.00000	0.00006	 V  	0.00000	0.00000	0.00000	0.00000	
141	0	1	4,200	4,200	0	0	0	3.012589	R	1	11/17/2022 15:37:06	0.00000	0.00000	-0.00010	 V  	0.00000	0.00000	0.00000	0.00000	
142	0	1	4,230	4,230	0	0	0	3.012741	R	1	11/17/2022 15:37:36	0.00000	0.00000	0.00022	 V  	0.00000	0.00000	0.00000	0.00000	
143	0	1	4,260	4,260	0	0	0	3.012436	R	1	11/17/2022 15:38:06	0.00000	0.00000	-0.00026	 V  	0.00000	0.00000	0.00000	0.00000	
144	0	1	4,290	4,290	0	0	0	3.012284	R	1	11/17/2022 15:38:36	0.00000	0.00000	-0.00010	 V  	0.00000	0.00000	0.00000	0.00000	
145	0	1	4,320	4,320	0	0	0	3.012284	R	1	11/17/2022 15:39:06	0.00000	0.00000	0.00133	 V  	0.00000	0.00000	0.00000	0.00000	
146	0	1	4,350	4,350	0	0	0	3.012284	R	1	11/17/2022 15:39:36	0.00000	0.00000	0.00069	 V  	0.00000	0.00000	0.00000	0.00000	
147	0	1	4,380	4,380	0	0	0	3.012284	R	1	11/17/2022 15:40:06	0.00000	0.00000	-0.00121	 V  	0.00000	0.00000	0.00000	0.00000	
148	0	1	4,410	4,410	0	0	0	3.012131	R	1	11/17/2022 15:40:36	0.00000	0.00000	-0.00089	 V  	0.00000	0.00000	0.00000	0.00000	
149	0	1	4,440	4,440	0	0	0	3.011826	R	1	11/17/2022 15:41:06	0.00000	0.00000	-0.00010	 V  	0.00000	0.00000	0.00000	0.00000	
150	0	1	4,470	4,470	0	0	0	3.012131	R	1	11/17/2022 15:41:36	0.00000	0.00000	0.00085	 V  	0.00000	0.00000	0.00000	0.00000	
151	0	1	4,500	4,500	0	0	0	3.011978	R	1	11/17/2022 15:42:06	0.00000	0.00000	-0.00026	 V  	0.00000	0.00000	0.00000	0.00000	
152	0	1	4,530	4,530	0	0	0	3.011978	R	1	11/17/2022 15:42:36	0.00000	0.00000	0.00117	 V  	0.00000	0.00000	0.00000	0.00000	
153	0	1	4,560	4,560	0	0	0	3.011978	R	1	11/17/2022 15:43:06	0.00000	0.00000	0.00069	 V  	0.00000	0.00000	0.00000	0.00000	
154	0	1	4,590	4,590	0	0	0	3.012131	R	1	11/17/2022 15:43:36	0.00000	0.00000	0.00038	 V  	0.00000	0.00000	0.00000	0.00000	
155	0	1	4,620	4,620	0	0	0	3.011826	R	1	11/17/2022 15:44:06	0.00000	0.00000	-0.00089	 V  	0.00000	0.00000	0.00000	0.00000	
156	0	1	4,650	4,650	0	0	0	3.011826	R	1	11/17/2022 15:44:36	0.00000	0.00000	0.00006	 V  	0.00000	0.00000	0.00000	0.00000	
157	0	1	4,680	4,680	0	0	0	3.011826	R	1	11/17/2022 15:45:06	0.00000	0.00000	-0.00058	 V  	0.00000	0.00000	0.00000	0.00000	
158	0	1	4,710	4,710	0	0	0	3.011826	R	1	11/17/2022 15:45:36	0.00000	0.00000	-0.00026	 V  	0.00000	0.00000	0.00000	0.00000	
159	0	1	4,740	4,740	0	0	0	3.011673	R	1	11/17/2022 15:46:06	0.00000	0.00000	-0.00089	 V  	0.00000	0.00000	0.00000	0.00000	
160	0	1	4,770	4,770	0	0	0	3.011673	R	1	11/17/2022 15:46:36	0.00000	0.00000	-0.00216	 V  	0.00000	0.00000	0.00000	0.00000	
161	0	1	4,800	4,800	0	0	0	3.011521	R	1	11/17/2022 15:47:06	0.00000	0.00000	0.00006	 V  	0.00000	0.00000	0.00000	0.00000	
162	0	1	4,830	4,830	0	0	0	3.011673	R	1	11/17/2022 15:47:36	0.00000	0.00000	-0.00026	 V  	0.00000	0.00000	0.00000	0.00000	
163	0	1	4,860	4,860	0	0	0	3.011673	R	1	11/17/2022 15:48:06	0.00000	0.00000	-0.00042	 V  	0.00000	0.00000	0.00000	0.00000	
164	0	1	4,890	4,890	0	0	0	3.011673	R	1	11/17/2022 15:48:36	0.00000	0.00000	-0.00073	 V  	0.00000	0.00000	0.00000	0.00000	
165	0	1	4,920	4,920	0	0	0	3.011521	R	1	11/17/2022 15:49:06	0.00000	0.00000	-0.00105	 V  	0.00000	0.00000	0.00000	0.00000	
166	0	1	4,950	4,950	0	0	0	3.011673	R	1	11/17/2022 15:49:36	0.00000	0.00000	0.00038	 V  	0.00000	0.00000	0.00000	0.00000	
167	0	1	4,980	4,980	0	0	0	3.011521	R	1	11/17/2022 15:50:06	0.00000	0.00000	-0.00026	 V  	0.00000	0.00000	0.00000	0.00000	
168	0	1	5,010	5,010	0	0	0	3.011521	R	1	11/17/2022 15:50:36	0.00000	0.00000	-0.00010	 V  	0.00000	0.00000	0.00000	0.00000	
169	0	1	5,040	5,040	0	0	0	3.011521	R	1	11/17/2022 15:51:06	0.00000	0.00000	-0.00105	 V  	0.00000	0.00000	0.00000	0.00000	
170	0	1	5,070	5,070	0	0	0	3.011368	R	1	11/17/2022 15:51:36	0.00000	0.00000	-0.00010	 V  	0.00000	0.00000	0.00000	0.00000	
171	0	1	5,100	5,100	0	0	0	3.011368	R	1	11/17/2022 15:52:06	0.00000	0.00000	-0.00137	 V  	0.00000	0.00000	0.00000	0.00000	
172	0	1	5,130	5,130	0	0	0	3.011521	R	1	11/17/2022 15:52:36	0.00000	0.00000	-0.00026	 V  	0.00000	0.00000	0.00000	0.00000	
173	0	1	5,160	5,160	0	0	0	3.011521	R	1	11/17/2022 15:53:06	0.00000	0.00000	-0.00073	 V  	0.00000	0.00000	0.00000	0.00000	
174	0	1	5,190	5,190	0	0	0	3.011368	R	1	11/17/2022 15:53:36	0.00000	0.00000	-0.00058	 V  	0.00000	0.00000	0.00000	0.00000	
175	0	1	5,220	5,220	0	0	0	3.011063	R	1	11/17/2022 15:54:06	0.00000	0.00000	-0.00042	 V  	0.00000	0.00000	0.00000	0.00000	
176	0	1	5,250	5,250	0	0	0	3.011215	R	1	11/17/2022 15:54:36	0.00000	0.00000	0.00038	 V  	0.00000	0.00000	0.00000	0.00000	
177	0	1	5,280	5,280	0	0	0	3.011368	R	1	11/17/2022 15:55:06	0.00000	0.00000	0.00006	 V  	0.00000	0.00000	0.00000	0.00000	
178	0	1	5,310	5,310	0	0	0	3.011215	R	1	11/17/2022 15:55:36	0.00000	0.00000	0.00117	 V  	0.00000	0.00000	0.00000	0.00000	
179	0	1	5,340	5,340	0	0	0	3.011063	R	1	11/17/2022 15:56:06	0.00000	0.00000	-0.00058	 V  	0.00000	0.00000	0.00000	0.00000	
180	0	1	5,370	5,370	0	0	0	3.011063	R	1	11/17/2022 15:56:36	0.00000	0.00000	0.00022	 V  	0.00000	0.00000	0.00000	0.00000	
181	0	1	5,400	5,400	0	0	0	3.011063	R	1	11/17/2022 15:57:06	0.00000	0.00000	0.00022	 V  	0.00000	0.00000	0.00000	0.00000	
182	0	1	5,430	5,430	0	0	0	3.011063	R	1	11/17/2022 15:57:36	0.00000	0.00000	-0.00185	 V  	0.00000	0.00000	0.00000	0.00000	
183	0	1	5,460	5,460	0	0	0	3.01091	R	1	11/17/2022 15:58:06	0.00000	0.00000	-0.00121	 V  	0.00000	0.00000	0.00000	0.00000	
184	0	1	5,490	5,490	0	0	0	3.011063	R	1	11/17/2022 15:58:36	0.00000	0.00000	0.00022	 V  	0.00000	0.00000	0.00000	0.00000	
185	0	1	5,520	5,520	0	0	0	3.011063	R	1	11/17/2022 15:59:06	0.00000	0.00000	0.00117	 V  	0.00000	0.00000	0.00000	0.00000	
186	0	1	5,550	5,550	0	0	0	3.01091	R	1	11/17/2022 15:59:36	0.00000	0.00000	0.00101	 V  	0.00000	0.00000	0.00000	0.00000	
187	0	1	5,580	5,580	0	0	0	3.01091	R	1	11/17/2022 16:00:06	0.00000	0.00000	0.00165	 V  	0.00000	0.00000	0.00000	0.00000	
188	0	1	5,610	5,610	0	0	0	3.011063	R	1	11/17/2022 16:00:36	0.00000	0.00000	-0.00216	 V  	0.00000	0.00000	0.00000	0.00000	
189	0	1	5,640	5,640	0	0	0	3.011063	R	1	11/17/2022 16:01:06	0.00000	0.00000	0.00022	 V  	0.00000	0.00000	0.00000	0.00000	
190	0	1	5,670	5,670	0	0	0	3.01091	R	1	11/17/2022 16:01:36	0.00000	0.00000	-0.00169	 V  	0.00000	0.00000	0.00000	0.00000	
191	0	1	5,700	5,700	0	0	0	3.01091	R	1	11/17/2022 16:02:06	0.00000	0.00000	-0.00026	 V  	0.00000	0.00000	0.00000	0.00000	
192	0	1	5,730	5,730	0	0	0	3.01091	R	1	11/17/2022 16:02:36	0.00000	0.00000	-0.00058	 V  	0.00000	0.00000	0.00000	0.00000	
193	0	1	5,760	5,760	0	0	0	3.01091	R	1	11/17/2022 16:03:06	0.00000	0.00000	-0.00026	 V  	0.00000	0.00000	0.00000	0.00000	
194	0	1	5,790	5,790	0	0	0	3.01091	R	1	11/17/2022 16:03:36	0.00000	0.00000	0.00069	 V  	0.00000	0.00000	0.00000	0.00000	
195	0	1	5,820	5,820	0	0	0	3.01091	R	1	11/17/2022 16:04:06	0.00000	0.00000	-0.00058	 V  	0.00000	0.00000	0.00000	0.00000	
196	0	1	5,850	5,850	0	0	0	3.010758	R	1	11/17/2022 16:04:36	0.00000	0.00000	-0.00010	 V  	0.00000	0.00000	0.00000	0.00000	
197	0	1	5,880	5,880	0	0	0	3.010758	R	1	11/17/2022 16:05:06	0.00000	0.00000	0.00117	 V  	0.00000	0.00000	0.00000	0.00000	
198	0	1	5,910	5,910	0	0	0	3.011063	R	1	11/17/2022 16:05:36	0.00000	0.00000	-0.00010	 V  	0.00000	0.00000	0.00000	0.00000	
199	0	1	5,940	5,940	0	0	0	3.010758	R	1	11/17/2022 16:06:06	0.00000	0.00000	-0.00026	 V  	0.00000	0.00000	0.00000	0.00000	
200	0	1	5,970	5,970	0	0	0	3.010758	R	1	11/17/2022 16:06:36	0.00000	0.00000	-0.00073	 V  	0.00000	0.00000	0.00000	0.00000	
201	0	1	6,000	6,000	0	0	0	3.010605	R	1	11/17/2022 16:07:06	0.00000	0.00000	-0.00137	 V  	0.00000	0.00000	0.00000	0.00000	
202	0	1	6,030	6,030	0	0	0	3.01091	R	1	11/17/2022 16:07:36	0.00000	0.00000	0.00006	 V  	0.00000	0.00000	0.00000	0.00000	
203	0	1	6,060	6,060	0	0	0	3.010758	R	1	11/17/2022 16:08:06	0.00000	0.00000	-0.00073	 V  	0.00000	0.00000	0.00000	0.00000	
204	0	1	6,090	6,090	0	0	0	3.010758	R	1	11/17/2022 16:08:36	0.00000	0.00000	0.00022	 V  	0.00000	0.00000	0.00000	0.00000	
205	0	1	6,120	6,120	0	0	0	3.010758	R	1	11/17/2022 16:09:06	0.00000	0.00000	-0.00073	 V  	0.00000	0.00000	0.00000	0.00000	
206	0	1	6,150	6,150	0	0	0	3.010758	R	1	11/17/2022 16:09:36	0.00000	0.00000	0.00054	 V  	0.00000	0.00000	0.00000	0.00000	
207	0	1	6,180	6,180	0	0	0	3.010605	R	1	11/17/2022 16:10:06	0.00000	0.00000	0.00101	 V  	0.00000	0.00000	0.00000	0.00000	
208	0	1	6,210	6,210	0	0	0	3.010605	R	1	11/17/2022 16:10:36	0.00000	0.00000	-0.00073	 V  	0.00000	0.00000	0.00000	0.00000	
209	0	1	6,240	6,240	0	0	0	3.010452	R	1	11/17/2022 16:11:06	0.00000	0.00000	-0.00121	 V  	0.00000	0.00000	0.00000	0.00000	
210	0	1	6,270	6,270	0	0	0	3.010605	R	1	11/17/2022 16:11:36	0.00000	0.00000	-0.00042	 V  	0.00000	0.00000	0.00000	0.00000	
211	0	1	6,300	6,300	0	0	0	3.010452	R	1	11/17/2022 16:12:06	0.00000	0.00000	0.00038	 V  	0.00000	0.00000	0.00000	0.00000	
212	0	1	6,330	6,330	0	0	0	3.010452	R	1	11/17/2022 16:12:36	0.00000	0.00000	-0.00105	 V  	0.00000	0.00000	0.00000	0.00000	
213	0	1	6,360	6,360	0	0	0	3.010452	R	1	11/17/2022 16:13:06	0.00000	0.00000	-0.00058	 V  	0.00000	0.00000	0.00000	0.00000	
214	0	1	6,390	6,390	0	0	0	3.010452	R	1	11/17/2022 16:13:36	0.00000	0.00000	0.00006	 V  	0.00000	0.00000	0.00000	0.00000	
215	0	1	6,420	6,420	0	0	0	3.010605	R	1	11/17/2022 16:14:06	0.00000	0.00000	-0.00121	 V  	0.00000	0.00000	0.00000	0.00000	
216	0	1	6,450	6,450	0	0	0	3.010605	R	1	11/17/2022 16:14:36	0.00000	0.00000	-0.00153	 V  	0.00000	0.00000	0.00000	0.00000	
217	0	1	6,480	6,480	0	0	0	3.010605	R	1	11/17/2022 16:15:06	0.00000	0.00000	0.00022	 V  	0.00000	0.00000	0.00000	0.00000	
218	0	1	6,510	6,510	0	0	0	3.010452	R	1	11/17/2022 16:15:36	0.00000	0.00000	-0.00089	 V  	0.00000	0.00000	0.00000	0.00000	
219	0	1	6,540	6,540	0	0	0	3.010605	R	1	11/17/2022 16:16:06	0.00000	0.00000	-0.00026	 V  	0.00000	0.00000	0.00000	0.00000	
220	0	1	6,570	6,570	0	0	0	3.0103	R	1	11/17/2022 16:16:36	0.00000	0.00000	-0.00073	 V  	0.00000	0.00000	0.00000	0.00000	
221	0	1	6,600	6,600	0	0	0	3.010452	R	1	11/17/2022 16:17:06	0.00000	0.00000	-0.00042	 V  	0.00000	0.00000	0.00000	0.00000	
222	0	1	6,630	6,630	0	0	0	3.010605	R	1	11/17/2022 16:17:36	0.00000	0.00000	0.00085	 V  	0.00000	0.00000	0.00000	0.00000	
223	0	1	6,660	6,660	0	0	0	3.010452	R	1	11/17/2022 16:18:06	0.00000	0.00000	0.00101	 V  	0.00000	0.00000	0.00000	0.00000	
224	0	1	6,690	6,690	0	0	0	3.0103	R	1	11/17/2022 16:18:36	0.00000	0.00000	-0.00137	 V  	0.00000	0.00000	0.00000	0.00000	
225	0	1	6,720	6,720	0	0	0	3.0103	R	1	11/17/2022 16:19:06	0.00000	0.00000	0.00069	 V  	0.00000	0.00000	0.00000	0.00000	
226	0	1	6,750	6,750	0	0	0	3.0103	R	1	11/17/2022 16:19:36	0.00000	0.00000	0.00101	 V  	0.00000	0.00000	0.00000	0.00000	
227	0	1	6,780	6,780	0	0	0	3.0103	R	1	11/17/2022 16:20:06	0.00000	0.00000	-0.00026	 V  	0.00000	0.00000	0.00000	0.00000	
228	0	1	6,810	6,810	0	0	0	3.0103	R	1	11/17/2022 16:20:36	0.00000	0.00000	0.00069	 V  	0.00000	0.00000	0.00000	0.00000	
229	0	1	6,840	6,840	0	0	0	3.010452	R	1	11/17/2022 16:21:06	0.00000	0.00000	0.00085	 V  	0.00000	0.00000	0.00000	0.00000	
230	0	1	6,870	6,870	0	0	0	3.0103	R	1	11/17/2022 16:21:36	0.00000	0.00000	-0.00042	 V  	0.00000	0.00000	0.00000	0.00000	
231	0	1	6,900	6,900	0	0	0	3.0103	R	1	11/17/2022 16:22:06	0.00000	0.00000	-0.00026	 V  	0.00000	0.00000	0.00000	0.00000	
232	0	1	6,930	6,930	0	0	0	3.010452	R	1	11/17/2022 16:22:36	0.00000	0.00000	0.00022	 V  	0.00000	0.00000	0.00000	0.00000	
233	0	1	6,960	6,960	0	0	0	3.0103	R	1	11/17/2022 16:23:06	0.00000	0.00000	0.00101	 V  	0.00000	0.00000	0.00000	0.00000	
234	0	1	6,990	6,990	0	0	0	3.010605	R	1	11/17/2022 16:23:36	0.00000	0.00000	-0.00105	 V  	0.00000	0.00000	0.00000	0.00000	
235	0	1	7,020	7,020	0	0	0	3.010147	R	1	11/17/2022 16:24:06	0.00000	0.00000	-0.00105	 V  	0.00000	0.00000	0.00000	0.00000	
236	0	1	7,050	7,050	0	0	0	3.0103	R	1	11/17/2022 16:24:36	0.00000	0.00000	-0.00042	 V  	0.00000	0.00000	0.00000	0.00000	
237	0	1	7,080	7,080	0	0	0	3.0103	R	1	11/17/2022 16:25:06	0.00000	0.00000	-0.00042	 V  	0.00000	0.00000	0.00000	0.00000	
238	0	1	7,110	7,110	0	0	0	3.0103	R	1	11/17/2022 16:25:36	0.00000	0.00000	0.00038	 V  	0.00000	0.00000	0.00000	0.00000	
239	0	1	7,140	7,140	0	0	0	3.0103	R	1	11/17/2022 16:26:06	0.00000	0.00000	0.00006	 V  	0.00000	0.00000	0.00000	0.00000	
240	0	1	7,170	7,170	0	0	0	3.010147	R	1	11/17/2022 16:26:36	0.00000	0.00000	-0.00089	 V  	0.00000	0.00000	0.00000	0.00000	
241	0	1	7,200	7,200	0	0	0	3.0103	R	1	11/17/2022 16:27:06	0.00000	0.00000	0.00069	 V  	0.00000	0.00000	0.00000	0.00000	
242	0	1	7,230	7,230	0	0	0	3.010147	R	1	11/17/2022 16:27:36	0.00000	0.00000	0.00038	 V  	0.00000	0.00000	0.00000	0.00000	
243	0	1	7,260	7,260	0	0	0	3.0103	R	1	11/17/2022 16:28:06	0.00000	0.00000	0.00006	 V  	0.00000	0.00000	0.00000	0.00000	
244	0	1	7,290	7,290	0	0	0	3.010147	R	1	11/17/2022 16:28:36	0.00000	0.00000	0.00085	 V  	0.00000	0.00000	0.00000	0.00000	
245	0	1	7,320	7,320	0	0	0	3.0103	R	1	11/17/2022 16:29:06	0.00000	0.00000	-0.00026	 V  	0.00000	0.00000	0.00000	0.00000	
246	0	1	7,350	7,350	0	0	0	3.0103	R	1	11/17/2022 16:29:36	0.00000	0.00000	0.00054	 V  	0.00000	0.00000	0.00000	0.00000	
247	0	1	7,380	7,380	0	0	0	3.010147	R	1	11/17/2022 16:30:06	0.00000	0.00000	0.00022	 V  	0.00000	0.00000	0.00000	0.00000	
248	0	1	7,410	7,410	0	0	0	3.010147	R	1	11/17/2022 16:30:36	0.00000	0.00000	-0.00026	 V  	0.00000	0.00000	0.00000	0.00000	
249	0	1	7,440	7,440	0	0	0	3.0103	R	1	11/17/2022 16:31:06	0.00000	0.00000	-0.00089	 V  	0.00000	0.00000	0.00000	0.00000	
250	0	1	7,470	7,470	0	0	0	3.010147	R	1	11/17/2022 16:31:36	0.00000	0.00000	0.00101	 V  	0.00000	0.00000	0.00000	0.00000	
251	0	1	7,500	7,500	0	0	0	3.010147	R	1	11/17/2022 16:32:06	0.00000	0.00000	-0.00105	 V  	0.00000	0.00000	0.00000	0.00000	
252	0	1	7,530	7,530	0	0	0	3.010147	R	1	11/17/2022 16:32:36	0.00000	0.00000	0.00101	 V  	0.00000	0.00000	0.00000	0.00000	
253	0	1	7,560	7,560	0	0	0	3.009995	R	1	11/17/2022 16:33:06	0.00000	0.00000	-0.00073	 V  	0.00000	0.00000	0.00000	0.00000	
254	0	1	7,590	7,590	0	0	0	3.010147	R	1	11/17/2022 16:33:36	0.00000	0.00000	-0.00026	 V  	0.00000	0.00000	0.00000	0.00000	
255	0	1	7,620	7,620	0	0	0	3.010147	R	1	11/17/2022 16:34:06	0.00000	0.00000	-0.00058	 V  	0.00000	0.00000	0.00000	0.00000	
256	0	1	7,650	7,650	0	0	0	3.010147	R	1	11/17/2022 16:34:36	0.00000	0.00000	-0.00185	 V  	0.00000	0.00000	0.00000	0.00000	
257	0	1	7,680	7,680	0	0	0	3.010147	R	1	11/17/2022 16:35:06	0.00000	0.00000	-0.00026	 V  	0.00000	0.00000	0.00000	0.00000	
258	0	1	7,710	7,710	0	0	0	3.010147	R	1	11/17/2022 16:35:36	0.00000	0.00000	-0.00058	 V  	0.00000	0.00000	0.00000	0.00000	
259	0	1	7,740	7,740	0	0	0	3.010147	R	1	11/17/2022 16:36:07	0.00000	0.00000	0.00054	 V  	0.00000	0.00000	0.00000	0.00000	
260	0	1	7,770	7,770	0	0	0	3.010147	R	1	11/17/2022 16:36:37	0.00000	0.00000	0.00054	 V  	0.00000	0.00000	0.00000	0.00000	
261	0	1	7,800	7,800	0	0	0	3.0103	R	1	11/17/2022 16:37:07	0.00000	0.00000	0.00054	 V  	0.00000	0.00000	0.00000	0.00000	
262	0	1	7,830	7,830	0	0	0	3.010147	R	1	11/17/2022 16:37:37	0.00000	0.00000	-0.00089	 V  	0.00000	0.00000	0.00000	0.00000	
263	0	1	7,860	7,860	0	0	0	3.010147	R	1	11/17/2022 16:38:07	0.00000	0.00000	0.00038	 V  	0.00000	0.00000	0.00000	0.00000	
264	0	1	7,890	7,890	0	0	0	3.010147	R	1	11/17/2022 16:38:37	0.00000	0.00000	0.00006	 V  	0.00000	0.00000	0.00000	0.00000	
265	0	1	7,920	7,920	0	0	0	3.010147	R	1	11/17/2022 16:39:07	0.00000	0.00000	-0.00169	 V  	0.00000	0.00000	0.00000	0.00000	
266	0	1	7,950	7,950	0	0	0	3.010147	R	1	11/17/2022 16:39:37	0.00000	0.00000	0.00006	 V  	0.00000	0.00000	0.00000	0.00000	
267	0	1	7,980	7,980	0	0	0	3.010147	R	1	11/17/2022 16:40:07	0.00000	0.00000	0.00038	 V  	0.00000	0.00000	0.00000	0.00000	
268	0	1	8,010	8,010	0	0	0	3.010147	R	1	11/17/2022 16:40:37	0.00000	0.00000	0.00101	 V  	0.00000	0.00000	0.00000	0.00000	
269	0	1	8,040	8,040	0	0	0	3.0103	R	1	11/17/2022 16:41:07	0.00000	0.00000	-0.00121	 V  	0.00000	0.00000	0.00000	0.00000	
270	0	1	8,070	8,070	0	0	0	3.0103	R	1	11/17/2022 16:41:37	0.00000	0.00000	-0.00089	 V  	0.00000	0.00000	0.00000	0.00000	
271	0	1	8,100	8,100	0	0	0	3.010147	R	1	11/17/2022 16:42:07	0.00000	0.00000	0.00006	 V  	0.00000	0.00000	0.00000	0.00000	
272	0	1	8,130	8,130	0	0	0	3.009995	R	1	11/17/2022 16:42:37	0.00000	0.00000	-0.00153	 V  	0.00000	0.00000	0.00000	0.00000	
273	0	1	8,160	8,160	0	0	0	3.009995	R	1	11/17/2022 16:43:07	0.00000	0.00000	-0.00042	 V  	0.00000	0.00000	0.00000	0.00000	
274	0	1	8,190	8,190	0	0	0	3.0103	R	1	11/17/2022 16:43:37	0.00000	0.00000	0.00038	 V  	0.00000	0.00000	0.00000	0.00000	
275	0	1	8,220	8,220	0	0	0	3.010147	R	1	11/17/2022 16:44:07	0.00000	0.00000	-0.00105	 V  	0.00000	0.00000	0.00000	0.00000	
276	0	1	8,250	8,250	0	0	0	3.010147	R	1	11/17/2022 16:44:37	0.00000	0.00000	0.00006	 V  	0.00000	0.00000	0.00000	0.00000	
277	0	1	8,280	8,280	0	0	0	3.010147	R	1	11/17/2022 16:45:07	0.00000	0.00000	-0.00058	 V  	0.00000	0.00000	0.00000	0.00000	
278	0	1	8,310	8,310	0	0	0	3.010147	R	1	11/17/2022 16:45:37	0.00000	0.00000	0.00165	 V  	0.00000	0.00000	0.00000	0.00000	
279	0	1	8,340	8,340	0	0	0	3.009995	R	1	11/17/2022 16:46:07	0.00000	0.00000	0.00006	 V  	0.00000	0.00000	0.00000	0.00000	
280	0	1	8,370	8,370	0	0	0	3.009995	R	1	11/17/2022 16:46:37	0.00000	0.00000	0.00022	 V  	0.00000	0.00000	0.00000	0.00000	
281	0	1	8,400	8,400	0	0	0	3.010147	R	1	11/17/2022 16:47:07	0.00000	0.00000	-0.00121	 V  	0.00000	0.00000	0.00000	0.00000	
282	0	1	8,430	8,430	0	0	0	3.010147	R	1	11/17/2022 16:47:37	0.00000	0.00000	-0.00058	 V  	0.00000	0.00000	0.00000	0.00000	
283	0	1	8,460	8,460	0	0	0	3.009995	R	1	11/17/2022 16:48:07	0.00000	0.00000	0.00085	 V  	0.00000	0.00000	0.00000	0.00000	
284	0	1	8,490	8,490	0	0	0	3.009995	R	1	11/17/2022 16:48:37	0.00000	0.00000	-0.00073	 V  	0.00000	0.00000	0.00000	0.00000	
285	0	1	8,520	8,520	0	0	0	3.009995	R	1	11/17/2022 16:49:07	0.00000	0.00000	-0.00121	 V  	0.00000	0.00000	0.00000	0.00000	
286	0	1	8,550	8,550	0	0	0	3.009995	R	1	11/17/2022 16:49:37	0.00000	0.00000	0.00022	 V  	0.00000	0.00000	0.00000	0.00000	
287	0	1	8,580	8,580	0	0	0	3.010147	R	1	11/17/2022 16:50:07	0.00000	0.00000	-0.00058	 V  	0.00000	0.00000	0.00000	0.00000	
288	0	1	8,610	8,610	0	0	0	3.009995	R	1	11/17/2022 16:50:37	0.00000	0.00000	0.00038	 V  	0.00000	0.00000	0.00000	0.00000	
289	0	1	8,640	8,640	0	0	0	3.0103	R	1	11/17/2022 16:51:07	0.00000	0.00000	0.00054	 V  	0.00000	0.00000	0.00000	0.00000	
290	0	1	8,670	8,670	0	0	0	3.0103	R	1	11/17/2022 16:51:37	0.00000	0.00000	-0.00058	 V  	0.00000	0.00000	0.00000	0.00000	
291	0	1	8,700	8,700	0	0	0	3.010147	R	1	11/17/2022 16:52:07	0.00000	0.00000	0.00022	 V  	0.00000	0.00000	0.00000	0.00000	
292	0	1	8,730	8,730	0	0	0	3.010147	R	1	11/17/2022 16:52:37	0.00000	0.00000	-0.00105	 V  	0.00000	0.00000	0.00000	0.00000	
293	0	1	8,760	8,760	0	0	0	3.009995	R	1	11/17/2022 16:53:07	0.00000	0.00000	-0.00153	 V  	0.00000	0.00000	0.00000	0.00000	
294	0	1	8,790	8,790	0	0	0	3.0103	R	1	11/17/2022 16:53:37	0.00000	0.00000	0.00069	 V  	0.00000	0.00000	0.00000	0.00000	
295	0	1	8,820	8,820	0	0	0	3.010147	R	1	11/17/2022 16:54:07	0.00000	0.00000	-0.00073	 V  	0.00000	0.00000	0.00000	0.00000	
296	0	1	8,850	8,850	0	0	0	3.010147	R	1	11/17/2022 16:54:37	0.00000	0.00000	0.00069	 V  	0.00000	0.00000	0.00000	0.00000	
297	0	1	8,880	8,880	0	0	0	3.010147	R	1	11/17/2022 16:55:07	0.00000	0.00000	0.00165	 V  	0.00000	0.00000	0.00000	0.00000	
298	0	1	8,910	8,910	0	0	0	3.010147	R	1	11/17/2022 16:55:37	0.00000	0.00000	0.00006	 V  	0.00000	0.00000	0.00000	0.00000	
299	0	1	8,940	8,940	0	0	0	3.009995	R	1	11/17/2022 16:56:07	0.00000	0.00000	0.00069	 V  	0.00000	0.00000	0.00000	0.00000	
300	0	1	8,970	8,970	0	0	0	3.009995	R	1	11/17/2022 16:56:37	0.00000	0.00000	-0.00137	 V  	0.00000	0.00000	0.00000	0.00000	
301	0	1	9,000	9,000	0	0	0	3.010147	R	1	11/17/2022 16:57:07	0.00000	0.00000	-0.00105	 V  	0.00000	0.00000	0.00000	0.00000	
302	0	1	9,030	9,030	0	0	0	3.010147	R	1	11/17/2022 16:57:37	0.00000	0.00000	-0.00042	 V  	0.00000	0.00000	0.00000	0.00000	
303	0	1	9,060	9,060	0	0	0	3.009995	R	1	11/17/2022 16:58:07	0.00000	0.00000	0.00133	 V  	0.00000	0.00000	0.00000	0.00000	
304	0	1	9,090	9,090	0	0	0	3.010147	R	1	11/17/2022 16:58:37	0.00000	0.00000	0.00069	 V  	0.00000	0.00000	0.00000	0.00000	
305	0	1	9,120	9,120	0	0	0	3.009995	R	1	11/17/2022 16:59:07	0.00000	0.00000	-0.00026	 V  	0.00000	0.00000	0.00000	0.00000	
306	0	1	9,150	9,150	0	0	0	3.010147	R	1	11/17/2022 16:59:37	0.00000	0.00000	-0.00026	 V  	0.00000	0.00000	0.00000	0.00000	
307	0	1	9,180	9,180	0	0	0	3.010147	R	1	11/17/2022 17:00:07	0.00000	0.00000	0.00085	 V  	0.00000	0.00000	0.00000	0.00000	
308	0	1	9,210	9,210	0	0	0	3.010147	R	1	11/17/2022 17:00:37	0.00000	0.00000	0.00022	 V  	0.00000	0.00000	0.00000	0.00000	
309	0	1	9,240	9,240	0	0	0	3.009995	R	1	11/17/2022 17:01:07	0.00000	0.00000	-0.00042	 V  	0.00000	0.00000	0.00000	0.00000	
310	0	1	9,270	9,270	0	0	0	3.0103	R	1	11/17/2022 17:01:37	0.00000	0.00000	-0.00058	 V  	0.00000	0.00000	0.00000	0.00000	
311	0	1	9,300	9,300	0	0	0	3.010147	R	1	11/17/2022 17:02:07	0.00000	0.00000	-0.00042	 V  	0.00000	0.00000	0.00000	0.00000	
312	0	1	9,330	9,330	0	0	0	3.010147	R	1	11/17/2022 17:02:37	0.00000	0.00000	-0.00089	 V  	0.00000	0.00000	0.00000	0.00000	
313	0	1	9,360	9,360	0	0	0	3.010147	R	1	11/17/2022 17:03:07	0.00000	0.00000	-0.00026	 V  	0.00000	0.00000	0.00000	0.00000	
314	0	1	9,390	9,390	0	0	0	3.010147	R	1	11/17/2022 17:03:37	0.00000	0.00000	0.00054	 V  	0.00000	0.00000	0.00000	0.00000	
315	0	1	9,420	9,420	0	0	0	3.0103	R	1	11/17/2022 17:04:07	0.00000	0.00000	0.00117	 V  	0.00000	0.00000	0.00000	0.00000	
316	0	1	9,450	9,450	0	0	0	3.010452	R	1	11/17/2022 17:04:37	0.00000	0.00000	-0.00042	 V  	0.00000	0.00000	0.00000	0.00000	
317	0	1	9,480	9,480	0	0	0	3.0103	R	1	11/17/2022 17:05:07	0.00000	0.00000	0.00101	 V  	0.00000	0.00000	0.00000	0.00000	
318	0	1	9,510	9,510	0	0	0	3.010147	R	1	11/17/2022 17:05:37	0.00000	0.00000	-0.00042	 V  	0.00000	0.00000	0.00000	0.00000	
319	0	1	9,540	9,540	0	0	0	3.0103	R	1	11/17/2022 17:06:07	0.00000	0.00000	0.00022	 V  	0.00000	0.00000	0.00000	0.00000	
320	0	1	9,570	9,570	0	0	0	3.010147	R	1	11/17/2022 17:06:37	0.00000	0.00000	0.00022	 V  	0.00000	0.00000	0.00000	0.00000	
321	0	1	9,600	9,600	0	0	0	3.010452	R	1	11/17/2022 17:07:07	0.00000	0.00000	-0.00058	 V  	0.00000	0.00000	0.00000	0.00000	
322	0	1	9,630	9,630	0	0	0	3.010147	R	1	11/17/2022 17:07:37	0.00000	0.00000	-0.00042	 V  	0.00000	0.00000	0.00000	0.00000	
323	0	1	9,660	9,660	0	0	0	3.010147	R	1	11/17/2022 17:08:07	0.00000	0.00000	-0.00026	 V  	0.00000	0.00000	0.00000	0.00000	
324	0	1	9,690	9,690	0	0	0	3.0103	R	1	11/17/2022 17:08:37	0.00000	0.00000	0.00054	 V  	0.00000	0.00000	0.00000	0.00000	
325	0	1	9,720	9,720	0	0	0	3.0103	R	1	11/17/2022 17:09:07	0.00000	0.00000	-0.00010	 V  	0.00000	0.00000	0.00000	0.00000	
326	0	1	9,750	9,750	0	0	0	3.0103	R	1	11/17/2022 17:09:37	0.00000	0.00000	-0.00010	 V  	0.00000	0.00000	0.00000	0.00000	
327	0	1	9,780	9,780	0	0	0	3.010147	R	1	11/17/2022 17:10:07	0.00000	0.00000	0.00117	 V  	0.00000	0.00000	0.00000	0.00000	
328	0	1	9,810	9,810	0	0	0	3.010147	R	1	11/17/2022 17:10:37	0.00000	0.00000	-0.00058	 V  	0.00000	0.00000	0.00000	0.00000
